Repository: zhugx-zju/fgm_dic

# DIC 位移与二维模量反演

**当前主计算为全域DIC连续七区：** 从`all_region`按既定材料坐标截取七个连续16 mm目标区，取实际数据交集后为105.995085×18.484156 mm。368×65个DIC参考点直接作为有限元节点，形成367×64个Q4单元、23,920个独立模量参数。定义、数值状态及结果见[全域七区记录](docs/dic_full_workflow_20261020.md)。

**日常计算只修改 [dic_case_config.py](dic_case_config.py)。** 文件顶部统一选择实验DIC／分层合成／节点合成、DIC／指定网格、H1／Huber-TV、分量权重、泊松比和γ范围。然后依次运行下面四个默认脚本，无需切换配置文件。新结果按`RUN_NAME`保存到`results/dic_full/<RUN_NAME>/`；已有主线结果保留原位置。[选项与示例](docs/unified_configuration.md)。

**查看当前结果：双击根目录 [打开结果.html](打开结果.html)。** 页面直接进入当前实验，列出四步保存位置、云图、位移误差、模量对照及数值文件。每个步骤结束时也会打印绝对路径。

本项目的主线是：**独立材料标定 → 分区正演与 DIC 对照；180N、280N 各自的 DIC → 分别独立识别自由二维 E(x,y) → 与独立标定对照；本平台回代及跨载荷对照。** 两平台在121×19粗网格和367×64细网格上分别选γ、分别保存模量场，不做两平台联合拟合，不绑定不同 y 行，也不以分区模量作为强先验。当前协议见[两平台独立反演](docs/dic_independent_platforms_20261022.md)。

主线比较的参考约定见 [DIC—有限元坐标、位移基准与边界一致性](docs/dic_reference_consistency.md)：区分物理坐标配准、有限元三个刚体约束、残差刚体拟合与绘图居中，说明真实伸长为何保留、DIC 与 FEM 两套网格怎样连接，并列出当前代码入口和核对数值。

## 计划任务：梯度／分层材料统一高通量表征

新研究方案见 [统一反演方案（TeX）](plan/unified_gradient_layered_inverse_plan.tex) 与 [可浏览PDF](plan/unified_gradient_layered_inverse_plan.pdf)。目标是以“区域归属函数＋区内自由二维模量场”兼容连续梯度、分层常值和两者共存；模量系数与界面几何可联合识别，所有y行仍独立。数值部分比较原连续Q4方法、分层常值方法和统一方法，实验部分针对可制造分层结构，以独立标定及DIC检验新方法，并与原方法对照。

**当前为方案与先导核验阶段，尚未接入默认四步流程。** 文档给出完整表示及伴随梯度、未知量与结构先验的区分、固定／未知界面的公平协议、文献先例和JMPS目标的证据边界。区内／界面复合正则暂缓设计；数据项推导不代表含噪反演已稳定。后续测试从P0表示／积分／导数核验及P1小规模反演原型开始；正式含噪比较需先明确稳定化和选参协议。构造示意图与小核验记录保存在 `plan/unified_gradient_layered_assets/`，不是正式反演结果。

本任务采用独立研究输出（计划根目录 `results/unified_gradient_layered/`），不替换既有H1主线、不修改已有实验场与验证状态。高通量评价针对规定精度下可可靠获取的材料状态及实验／计算成本，不以节点或测点数量代替。后续测试入口、阶段状态和完成标准以该方案为准。

## 四个独立步骤

安装 `requirements.txt`。统一配置沿用73/85 mm标线中点、原始−Y递增方向和独立毫米尺度。`IDENTIFICATION_PLATFORM`选择本次独立识别平台；`GEOMETRY_REFERENCE_PLATFORM='180N'`固定共同几何，粗细网格分别给出`RUN_NAME`。H1默认50个对数等距γ覆盖10⁻¹²—10⁻⁴，每个平台只用自身DIC选参。已有180N结果保留，新补算280N独立反演。新计算在项目根目录依次执行：

```powershell
python -m script.step1_prepare_dic
python -m script.step2_forward_calibrated
python -m script.step3_inverse_dic
python -m script.step4_compare_results
```

换数据或计算选项时，修改同一配置文件并更换`RUN_NAME`，然后依次运行四个脚本。每一步自动生成云图；后续步骤核对用户配置并读取第1步冻结数据。已有数值输出拒绝覆盖。参数及逐项文件说明见 [分步骤流程](docs/dic_stepwise_workflow.md)。

| 步骤 | 保存目录（均在 CASE_OUTPUT 下） | 主要文件 |
| --- | --- | --- |
| DIC 准备 | `01_prepared/` | `云图.html`、DIC 位移云图、冻结输入与核查记录 |
| 独立正演 | `02_forward/` | `云图.html`、标定模量、各 ν 的 DIC／正演／相对误差对照、数值场 |
| DIC 反演 | `03_inverse/` | `云图.html`、二维模量、E(x)、DIC／回代／相对误差对照、识别与预测记录 |
| 比较出图 | `04_comparison/` | `打开查看结果.html`、CSV、各 ν/平台的 PNG/SVG |

浏览入口指向`results/dic_full/`。取数及实现核验位于`verification/`，同点方向对照位于`direction_check/`；旧region节点网格保留在`results/dic_mesh/`，旧粗网格保留在`results/dic/`。

日常粗网格选择`MESH_SOURCE='configured_grid'`与`CONFIGURED_ELEMENTS=(121,19)`。已有对照在`results/dic_full/coarse/`，`dic_coarse_config.py`保留其复现入口；几何、数据和载荷与细网格相同。

日常横向十倍权重直接在统一文件设置`DISPLACEMENT_COMPONENT_WEIGHTS=(1.,10.)`。已有`dic_uy10_config.py`及`results/dic_full/uy10/`保留其复现定义。系数表示面积加权的残差平方权重；协议及状态见[十倍横向权重](docs/dic_uy10_workflow_20261021.md)。

正则对照使用`dic_tv_config.py`及`results/dic_full/tv/`；δ=10阈值对照为`dic_tv10_config.py`及其`delta10/`。四步指定相应`--config`，同一粗网格、等权重，Huber-TV与原H1分别选γ。δ=1未得到有效拐点，δ=10已完成但横向误差没有实质改善。定义、核验和状态见[Huber-TV对照](docs/dic_tv_workflow_20261021.md)。

分层正问题位移的无噪声恢复采用`dic_synthetic_config.py`与节点表示对照`dic_synthetic_nodal_config.py`，仍用原四步入口，结果另存`results/dic_full/synthetic/`。固定已知ν、同粗网格与观测，区分正则偏差、突变界面表示和实验额外偏差；合成恢复不能唯一归因DIC误差。协议及结果见[合成恢复](docs/synthetic_recovery_20261021.md)。

误差云图统一采用百分比：位移误差以对应平台 DIC 去除三个刚体分量后的分量 RMS 归一化，避免逐点除以过零位移；原始残差仍以 mm 保存。第 2 步直接展示正演与 DIC 的并排对照，无需等到第 4 步。

等权重主线反演目标为 `0.5*r.T@W_area@r + 0.5*gamma*integral(|grad E|^2)`，不设置参考模量，不作模量或人为噪声尺度归一化。gamma 仅用识别平台的 L-curve 拐点选择，扫描范数、曲率、停止信息和 PNG/SVG 保存于第 3 步；无可辨识拐点时停止并保留诊断。求解容差来自第 1 步冻结配置，源配置修改后，需重新准备输入才能生效。

## 模型与当前结论范围

all_region与region已确认共用参考图及毫米坐标系，沿用既定横线中点定位与原始−Y材料递增方向。目标制造范围[−56,56] mm不重新居中；可用数据在40%端不足5.752190 mm，100%端边界另舍去不足一个采样间距的0.252725 mm。实际沿FEM x为100/90/80/70/60/50/40%，长度15.747275/16/16/16/16/16/10.247810 mm。

坐标和位移采用同一正交变换，独立毫米尺度保留；FEM x沿原始+Y。DIC网格约0.288815×0.288815 mm，H直接取对应节点位移。真实承载宽度20 mm、厚度3.2 mm；均布牵引F/(20t)，截取域端力随实际观测宽度换算。平面应力、三个刚体规范和内部横向自由近似保持既定定义。

180N采用259—273帧、实际力119.776179 N；280N采用436—450帧、219.735451 N，60.1 N偏置与未加载图参考已确认一致。两平台分别独立选γ与识别E，再比较本平台位移回代及跨载荷响应。比较ν=0.24/0.26/0.28/0.33，主值0.26为预设基线；两平台都参与各自识别后，当前比较不再称为未使用数据的独立验证。七区正演模量来自`independent`标定均值，包含40%与100%，不通过调模量减少独立正演误差。

**现有结果属于条件性比较。** 优化收敛与位移拟合改善不代表物理验证完成；材料区定位、完整狗骨与矩形域边界等效、跨批标定转移及误差预算仍需独立核验。数值比较见[当前全域记录](docs/dic_full_workflow_20261020.md)。

## 资料与代码位置

- [实验方案](plan/dogbone_parallel_section_adjoint_plan.tex)、[验证方案](plan/validation_plan.md)、[拉伸数据与标定](post_tensile_test/README.md)。
- `fgm_asm/`：共用有限元、观测与伴随内核；`lib/`：数据处理、四步流程及绘图；`script/`：四个入口。
- [架构与接口](docs/architecture.md)、[坐标说明](docs/dic_coordinate_registration.md)。
- `3D_print/`：制造几何；`post_tensile_test/`：原始实验与独立标定；`results/`：各组计算结果。

实现核验采用临时解析算例、梯度差分和四步试跑，不保留独立测试源码。通过实现核验不等于实验物理模型成立。

File: docs/material_test_spaces_probe_20261021.md
# 阶梯模量的材料空间与测试空间对照

## 结论与适用范围

在相同全域DIC、42×8个位移单元、ν=0.26、相同优化预算及180N选参协议下，单元独立模量配合Huber平滑界面跳跃惩罚，未实质解决实验七区模量相对独立标定的偏差。精确按制造界面积分后，七区平均绝对相对偏差从连续节点H1的14.935%变为单元独立方案的14.773%。连续节点H1加本次bubble-PG测试空间后为14.808%，单元独立方案再加bubble-PG为14.761%。这些变化不足以支持替换主线。

本项确实改变了PG测试空间、刚度及完整参数导数，伴随采用非对称矩阵的转置系统。所试测试函数是可用于弹性弱式的连续bubble富集，**不是Rajan Kattil等2024论文的SUPG公式在二维弹性上的等价推广**。结果不能用于断言真正的SUPG直接识别方法无效。

本项是小网格、21点扫描的探索，未做自由反演网格收敛、独立噪声扰动或多初值稳健性研究。单元独立方案的无噪声合成选参未完成；更接近非光滑TV的小阈值实验诊断也未达到求解器停止条件。没有形成精确非光滑L1正则的完整识别对照。

浏览入口：[材料与测试空间对照](../results/dic_full/temporary_spaces_20261021/index.html)。全部实现、配置、扫描场、失败记录及PNG/SVG位于该隔离目录；生产算法、日常配置及原有数值结果未改动。

## 图表中的方案对应关系

图例、二维场标题和网页汇总使用相同的中文名称与编号。实线表示常规测试函数，虚线表示修改测试函数；同色表示同一基础方案。

| 图中方案 | 模量表示 | 正则约束 | 测试函数 | 曲线 |
| --- | --- | --- | --- | --- |
| ① 原方案：节点模量＋梯度平方惩罚 | 独立节点模量，单元内连续插值（Q1） | H1梯度平方惩罚 | 常规 | 蓝色实线 |
| ② 节点模量＋保边惩罚 | 与①相同 | Huber-TV | 常规 | 橙色实线 |
| ③ 单元模量＋跳跃惩罚 | 每个单元一个独立模量，允许相邻单元突变（P0） | Huber平滑的界面跳跃惩罚 | 常规 | 绿色实线 |
| ④ 原方案＋修改测试函数 | 与①相同 | 与①相同 | bubble-PG | 蓝色虚线 |
| ⑤ 单元模量＋跳跃惩罚＋修改测试函数 | 与③相同 | 与③相同 | bubble-PG | 绿色虚线 |

①与④、③与⑤分别对照测试空间修改的影响。独立标定或已知合成真值统一使用黑色实线。所谓“保边”指惩罚形式减轻对大梯度的惩罚，并非本次结果已经证明界面恢复准确。网页说明表同时展开模量表示、正则约束及测试函数三项区别。

中文图例从保存场重新绘制，未重新求解。`review/label_update_checks.json`记录341个NPZ/CSV数值文件的更新前后哈希一致；所有图表同步保存PNG/SVG。

## 输入与受控条件

- 输入继承`results/dic_full/coarse/01_prepared/fields.npz`和配套元数据，保留两平台各23920个原始测点、位移、面积权重、坐标与参考态。
- 域105.995084537×18.484156435 mm，厚3.2 mm、真实承载宽20 mm；测力119.776178703/219.735450652 N，ROI端力为测力乘H/20，牵引为测力除以20t。
- ν固定0.26；三个刚体规范及加权刚体残差配准与主流程一致。`coordinates_verified=false`、内部侧边自由近似和跨批材料转移限制均保留。
- 独立标定使用`mixed_infill_20261017`的`independent`口径：100/90/60/50/40%来自1013，80/70%来自1016，不混用逐根最优段或批次倍率校正。实验标定仅用于评价。
- 位移网格42×8个Q4单元、774个位移自由度。连续Q1材料有387个独立节点E；P0材料有336个独立单元E。两者参数数目不同，均未绑定不同y行或预设七个分区。
- 均匀初值仅从180N位移拟合，之后自由优化各个log(E)。不读取标定初值，不设置参考模量或对目标做模量/噪声归一化。

制造界面始终为15.747275/31.747275/47.747275/63.747275/79.747275/95.747275 mm，不因小网格重新等分。材料区覆盖仍为15.747275/16/16/16/16/16/10.247810 mm，不是七个完整16 mm区。

所有方法使用3×3 Gauss积分；连续Q1材料的标准Galerkin刚度与现有2×2内核核对，相对差6.21e-16，位移差3.19e-15 mm。相同的实际DIC位置通过各自Q4位移观测矩阵求值，不重采样实测位移。

## 两类离散修改

### 单元独立材料

位移保持连续Q4，材料为每个二维单元独立的`E_e=exp(m_e)`。弹性弱式不需要对E求导，因此无需将位移空间改为DG。

正则采用界面跳跃的Huber平滑形式：

\[
R(E)=\sum_{F}|F|\rho_{\delta_F}(E^+-E^-),\qquad
\delta_F=\delta_{\rm grad}d_F,
\]

其中d_F为相邻单元中心的法向间距，主测试δ_grad=10 MPa/mm；小跳跃采用s²/(2δ_F)，大跳跃采用|s|−δ_F/2。R单位为MPa·mm。这是原界面绝对跳跃惩罚的平滑近似，会对小梯度区域产生额外平滑；不应把结果外推为精确非光滑TV的结果。

对照的连续Q1-TV使用现有各向同性Huber-TV，δ=10 MPa/mm。单元面跳跃正则与连续各向同性TV在离散方向性及形状上也不同，因此Q1-TV与P0-TV比较包含材料空间和正则离散的共同变化，不能宣称完全隔离了材料空间因素。

### 完整一致的bubble-PG

在每个矩形单元自然坐标(s,t)上，取

\[
\psi_i=N_i+\alpha h_x b(s,t)\partial_xN_i,
\qquad b=(1-s^2)(1-t^2),\quad\alpha=0.25.
\]

α在计算前固定，不从真值、标定或280N选择。bubble在全部单元边上为零，因此测试函数连续且边界取值与原N_i一致。零体力条件下，边界牵引载荷与标准Galerkin载荷相同，这是重新评价测试函数边界值后的结果。

刚度使用`A_e=∫B_ψ.T D(E) B_N dA`。以`r=d−Hu−Rc`记残差，则

\[
A(E)u=f,\qquad A(E)^T\lambda=H^TWr,
\]

\[
\partial_{m_j}J
=E_j\left[\lambda^T(\partial_{E_j}A)u
+\frac\gamma2\partial_{E_j}R\right].
\]

参数导数使用新的B_ψ、B_N和对应材料插值，没有沿用原对称刚度的梯度。均匀材料小算例的`||A−A.T||/||A||≈0.0863`，确认PG系统确实不对称。此构造改变弹性问题的测试空间，不具有论文一阶识别方程的特定迎风推导或已证稳定性。

五个主对照为Q1-H1、Q1-TV、P0-TV、Q1-H1-PG、P0-TV-PG。

## 选参与求解状态

每个方法先扫描21个对数等距γ。H1范围1e-12—1e-4，TV/跳跃TV为1e-10—1e-2；不同正则γ单位不同。每点1500次迭代、12000次函数预算，FTOL=1e-30、GTOL=1e-12，L-BFGS-B仅从已停止候选延续。采用现有`select_l_curve_corner`，只读取180N的残差范数、正则范数和求解状态，不用材料误差或280N选参。

真实DIC的两项PG初扫分别有一个线搜索异常点破坏拐点支撑。仅重启该点的L-BFGS历史，累计预算未超过原预算，原扫描和原失败选参状态保留在`dic/`，恢复记录另存`dic_recovery/`：

- Q1-H1-PG的γ=2.511886432e-8点累计142次迭代、263次函数计算后按函数下降停止。
- P0-TV-PG的γ=6.309573445e-8点累计382次迭代、539次函数计算后按函数下降停止。

这两次恢复没有降低保存目标或梯度，只改变了求解器的停止状态，不能作为严格收敛的额外证据。五个最终选定场均按函数下降停止，梯度∞范数约3.08e-10—2.18e-9，**均未达到GTOL**。

## 真实DIC结果

下表七区指标先对y精确积分得到宽度均值，再按实际制造边界对分段线性或分段常数曲线精确积分，避免粗网格中按Gauss点归区造成面积偏差。位移单位μm，各方法先使用自身正问题作回代与预测。

| 方法 | 所选γ | 七区平均绝对标定偏差 | 180N ux | 180N uy | 280N ux | 280N uy |
| --- | ---: | ---: | ---: | ---: | ---: | ---: |
| Q1-H1 | 3.981071706e-9 | 14.935% | 0.875 | 1.457 | 2.002 | 3.425 |
| Q1-TV | 1.584893192e-7 | 14.818% | 0.894 | 1.459 | 2.095 | 3.426 |
| P0-TV | 1.584893192e-7 | 14.773% | 0.893 | 1.462 | 2.088 | 3.426 |
| Q1-H1-PG | 3.981071706e-9 | 14.808% | 0.876 | 1.457 | 2.002 | 3.424 |
| P0-TV-PG | 1.584893192e-7 | 14.761% | 0.895 | 1.463 | 2.087 | 3.424 |

PG改变了评价算子。为控制这个因素，另将五份E全部放回相同标准Galerkin正演和相同刚体配准评价，未重新识别。Q1-H1-PG的180N ux/uy为0.896/1.448 μm，280N为1.960/3.419 μm；P0-TV-PG为0.902/1.455和2.087/3.420 μm。仍无同时解决位移和材料偏差的明显改善。完整表见`review/common_galerkin_evaluation.csv`。

P0场确实出现单元间跳跃，但总体仍沿与原平滑曲线接近的包络变化，没有恢复独立标定的七个平台。以相邻材料区中间50%范围的恢复均值定义局部左右平台，在相邻区中点之间寻找最靠近制造界面的10%和90%交点：P0-TV六个局部过渡宽度约10.09/12.62/10.09/7.57/7.57/10.09 mm；Q1-H1约10.02/12.56/12.66/12.66/12.62/9.25 mm。部分界面变窄，但不是普遍恢复尖锐阶梯。

该宽度指标依赖局部平台定义；多次穿越时选最靠近制造界面的交点，缺失交点保留空值，不填零。制造位置存在既有物理配准不确定性，这些宽度不是实验界面的独立测量。

## 合成恢复与失败选参

合成位移由相同42×8位移网格、标准Galerkin、独立分层模量在3×3 Gauss点上求值生成，固定ν=0.26，不加噪声。仍在全部23920个实测位置观测。界面穿过部分单元，真值一般不恰好属于Q1或P0材料空间。没有用真值初始化。

原21点扫描中，Q1-H1、Q1-TV、Q1-H1-PG分别选γ=1e-10、1.584893192e-9、1e-10；三者全场Gauss积分相对RMS误差为2.978%、2.076%、2.997%。P0-TV与P0-TV-PG均为`no_resolved_corner`，未指定正式γ。

依据选参失败，向弱正则侧扩展至1e-14—1e-2共31点，同时重扫Q1-TV作延续路径对照。仍未形成P0的有效选参：P0-TV为`no_resolved_corner`，P0-TV-PG为`insufficient_corner_support`。Q1-TV扩展也为`insufficient_corner_support`，说明扫描范围和延续路径的稳定性未建立，不能把原21点选择当成稳健选参证明。失败记录与原扫描分别保留，没有根据真值补选。

固定弱端点仅作诊断：TV三项均取原扫描预设端点γ=1e-10，H1两项为预设端点γ=1e-12。Q1-TV与P0-TV的全场误差为1.548%和1.809%，区均值平均误差为0.205%和0.276%；P0-TV轴向位移RMSE更小，但模量误差没有同步更低。H1/TV的γ单位不同，不据此比较同等正则强度。

另用14×4个单元上可精确表示的P0阶梯场作实现核验，所有y行仍独立，均匀初值只从位移拟合，固定诊断γ=1e-12。P0参数相对RMS误差为0.001151%，519次迭代达到GTOL。这证明临时P0实现具有恢复其可表示阶梯的能力，不证明当前实验网格界面对齐、抗噪性或实验模型成立。该核验几何不作为制造试样几何使用。

## 更小Huber阈值的固定参数诊断

为区分结果与δ=10的平滑影响，另取δ_grad=1、0.1 MPa/mm；只对P0-TV作固定γ诊断，合成γ=1e-10、实验γ=1.584893192e-7，均从对应均匀初值出发，没有重新选γ。这些诊断不能替代各自的L-curve协议。

合成全场误差约1.773%、1.770%；δ=1达到GTOL，δ=0.1按函数下降停止。实验两项均达到1500次迭代上限、未达到GTOL，因此不能用它们约15.4%/15.2%的区均值偏差作最终方法优劣结论。它们显示更接近非光滑惩罚后，当前L-BFGS求解困难；不能解释成精确TV本身无效。

## 核验、复现与记录

- 五种方法均匀拉伸解析最大误差不超过4.47e-15 mm。
- 三个差分步长1e-3/1e-4/1e-5下，五种完整目标方向差分的最佳相对误差均小于1.07e-8；完整序列保存，不只保留最佳值。
- 临时观测实现与主流程`evaluate_observation`的残差最大差不超过3.74e-14 mm；加入刚体运动后的残差变化不超过1.93e-12 mm，包含观测边缘1e-8 mm坐标吸附引起的预期误差。
- 210个初始扫描场全部重新正演并计算ρ/η，与保存范数一致；按原状态重选得到相同γ或失败状态；所有保存E均为有限正值。
- 精确区域积分通过常量场检查；重要图件保存PNG/SVG，并检查实际渲染。扫描场、中间状态、原失败状态均保留，不覆盖正式结果。

Python 3、NumPy 2.4.0、SciPy 1.17.1，单线程BLAS；主代码版本`467a707`。完整环境、输入/源码哈希、命令、逐点耗时和停止信息见各组`configuration.json`、`review/provenance.json`及日志。临时实现位于隔离结果目录，未并入生产内核。

复现需复制该目录的实验实现到**新的未使用目录**，保持位于`results/dic_full/<新目录>/`，然后从项目根目录执行下列独立命令，将路径换成新目录；脚本拒绝覆盖已有计算目录：

```powershell
$env:OMP_NUM_THREADS='1'
$env:OPENBLAS_NUM_THREADS='1'
$env:MKL_NUM_THREADS='1'
python -X utf8 -B results/dic_full/<新目录>/probe.py check
python -X utf8 -B results/dic_full/<新目录>/probe.py synthetic
python -X utf8 -B results/dic_full/<新目录>/probe.py dic
python -X utf8 -B results/dic_full/<新目录>/extend.py
python -X utf8 -B results/dic_full/<新目录>/recover.py
python -X utf8 -B results/dic_full/<新目录>/finish.py
python -X utf8 -B results/dic_full/<新目录>/threshold_diagnostic.py
python -X utf8 -B results/dic_full/<新目录>/fix_figures.py
```

此目录未接入正式四步计算入口，主流程仍按原四步独立执行。后续若继续研究，应先解决非光滑惩罚的可靠求解与选参，再用新的冻结对照检验；本次结果不支持直接将所试材料空间或bubble-PG并入实验主线。
