Repository: zhugx-zju/fgm_dic

# DIC 位移与二维模量反演

**当前主计算为全域DIC连续七区：** 从`all_region`按既定材料坐标截取七个连续16 mm目标区，取实际数据交集后为105.995085×18.484156 mm。368×65个DIC参考点直接作为有限元节点，形成367×64个Q4单元、23,920个独立模量参数。定义、数值状态及结果见[全域七区记录](docs/dic_full_workflow_20261020.md)。

**日常计算只修改 [dic_case_config.py](dic_case_config.py)。** 文件顶部统一选择实验DIC／分层合成／节点合成、DIC／指定网格、H1／Huber-TV、分量权重、泊松比和γ范围。然后依次运行下面四个默认脚本，无需切换配置文件。新结果按`RUN_NAME`保存到`results/dic_full/<RUN_NAME>/`；已有主线结果保留原位置。[选项与示例](docs/unified_configuration.md)。

**查看当前结果：双击根目录 [打开结果.html](打开结果.html)。** 页面直接进入当前实验，列出四步保存位置、云图、位移误差、模量对照及数值文件。每个步骤结束时也会打印绝对路径。

本项目的主线是：**独立材料标定 → 分区正演与 DIC 对照；180N、280N 各自的 DIC → 分别独立识别自由二维 E(x,y) → 与独立标定对照；本平台回代及跨载荷对照。** 两平台在121×19粗网格和367×64细网格上分别选γ、分别保存模量场，不做两平台联合拟合，不绑定不同 y 行，也不以分区模量作为强先验。当前协议见[两平台独立反演](docs/dic_independent_platforms_20261022.md)。

主线比较的参考约定见 [DIC—有限元坐标、位移基准与边界一致性](docs/dic_reference_consistency.md)：区分物理坐标配准、有限元三个刚体约束、残差刚体拟合与绘图居中，说明真实伸长为何保留、DIC 与 FEM 两套网格怎样连接，并列出当前代码入口和核对数值。

## 计划任务：梯度／分层材料统一高通量表征

新研究方案见 [统一反演方案（TeX）](plan/unified_gradient_layered_inverse_plan.tex) 与 [可浏览PDF](plan/unified_gradient_layered_inverse_plan.pdf)。目标是以“区域归属函数＋区内自由二维模量场”兼容连续梯度、分层常值和两者共存；模量系数与界面几何可联合识别，所有y行仍独立。数值部分比较原连续Q4方法、分层常值方法和统一方法，实验部分针对可制造分层结构，以独立标定及DIC检验新方法，并与原方法对照。

**当前为方案与先导核验阶段，尚未接入默认四步流程。** 文档给出完整表示及伴随梯度、未知量与结构先验的区分、固定／未知界面的公平协议、文献先例和JMPS目标的证据边界。区内／界面复合正则暂缓设计；数据项推导不代表含噪反演已稳定。后续测试从P0表示／积分／导数核验及P1小规模反演原型开始；正式含噪比较需先明确稳定化和选参协议。构造示意图与小核验记录保存在 `plan/unified_gradient_layered_assets/`，不是正式反演结果。

本任务采用独立研究输出（计划根目录 `results/unified_gradient_layered/`），不替换既有H1主线、不修改已有实验场与验证状态。高通量评价针对规定精度下可可靠获取的材料状态及实验／计算成本，不以节点或测点数量代替。后续测试入口、阶段状态和完成标准以该方案为准。

## 四个独立步骤

安装 `requirements.txt`。统一配置沿用73/85 mm标线中点、原始−Y递增方向和独立毫米尺度。`IDENTIFICATION_PLATFORM`选择本次独立识别平台；`GEOMETRY_REFERENCE_PLATFORM='180N'`固定共同几何，粗细网格分别给出`RUN_NAME`。H1默认50个对数等距γ覆盖10⁻¹²—10⁻⁴，每个平台只用自身DIC选参。已有180N结果保留，新补算280N独立反演。新计算在项目根目录依次执行：

```powershell
python -m script.step1_prepare_dic
python -m script.step2_forward_calibrated
python -m script.step3_inverse_dic
python -m script.step4_compare_results
```

换数据或计算选项时，修改同一配置文件并更换`RUN_NAME`，然后依次运行四个脚本。每一步自动生成云图；后续步骤核对用户配置并读取第1步冻结数据。已有数值输出拒绝覆盖。参数及逐项文件说明见 [分步骤流程](docs/dic_stepwise_workflow.md)。

| 步骤 | 保存目录（均在 CASE_OUTPUT 下） | 主要文件 |
| --- | --- | --- |
| DIC 准备 | `01_prepared/` | `云图.html`、DIC 位移云图、冻结输入与核查记录 |
| 独立正演 | `02_forward/` | `云图.html`、标定模量、各 ν 的 DIC／正演／相对误差对照、数值场 |
| DIC 反演 | `03_inverse/` | `云图.html`、二维模量、E(x)、DIC／回代／相对误差对照、识别与预测记录 |
| 比较出图 | `04_comparison/` | `打开查看结果.html`、CSV、各 ν/平台的 PNG/SVG |

浏览入口指向`results/dic_full/`。取数及实现核验位于`verification/`，同点方向对照位于`direction_check/`；旧region节点网格保留在`results/dic_mesh/`，旧粗网格保留在`results/dic/`。

日常粗网格选择`MESH_SOURCE='configured_grid'`与`CONFIGURED_ELEMENTS=(121,19)`。已有对照在`results/dic_full/coarse/`，`dic_coarse_config.py`保留其复现入口；几何、数据和载荷与细网格相同。

日常横向十倍权重直接在统一文件设置`DISPLACEMENT_COMPONENT_WEIGHTS=(1.,10.)`。已有`dic_uy10_config.py`及`results/dic_full/uy10/`保留其复现定义。系数表示面积加权的残差平方权重；协议及状态见[十倍横向权重](docs/dic_uy10_workflow_20261021.md)。

正则对照使用`dic_tv_config.py`及`results/dic_full/tv/`；δ=10阈值对照为`dic_tv10_config.py`及其`delta10/`。四步指定相应`--config`，同一粗网格、等权重，Huber-TV与原H1分别选γ。δ=1未得到有效拐点，δ=10已完成但横向误差没有实质改善。定义、核验和状态见[Huber-TV对照](docs/dic_tv_workflow_20261021.md)。

分层正问题位移的无噪声恢复采用`dic_synthetic_config.py`与节点表示对照`dic_synthetic_nodal_config.py`，仍用原四步入口，结果另存`results/dic_full/synthetic/`。固定已知ν、同粗网格与观测，区分正则偏差、突变界面表示和实验额外偏差；合成恢复不能唯一归因DIC误差。协议及结果见[合成恢复](docs/synthetic_recovery_20261021.md)。

误差云图统一采用百分比：位移误差以对应平台 DIC 去除三个刚体分量后的分量 RMS 归一化，避免逐点除以过零位移；原始残差仍以 mm 保存。第 2 步直接展示正演与 DIC 的并排对照，无需等到第 4 步。

# PLA 单轴拉伸数据

当前有效结果：1013 保留 `modulus_20261013_165808`；1016 和跨批次研究使用 `analysis_20261017`。

- [1016 单批分析报告](1016/analysis_results/analysis_20261017/analysis_report.md)：组均值、逐根相对偏差、各填充率原始曲线和拟合入口。
- [1013–1016 桥接报告](analysis_results/analysis_20261017/batch_comparison_report.md)：60%/90%桥接、旧70%/80%诊断，以及三种选段口径的区别。
- [混合批次模量—填充率分析](analysis_results/mixed_infill_20261017/linearity_report.md)：1013的40%、50%、60%、90%、100%与1016的70%、80%，比较线性近似、残差与逐根选段敏感性。
- [混合批次模量—填充率主图](comparison_results/mixed_infill_20261017/modulus_vs_infill.png)：34根试样、7个组均值及标准差，保留批次标记。
- `1016/<填充率>/analysis_results/analysis_20261017/`：该组新批试样的原始曲线、拟合图和结果。
- `1016/comparison_results/analysis_20261017/`：仅1016各填充率的总对比图。
- `analysis_results/analysis_20261017/<填充率>/`：两批在该填充率下的对照。
- `comparison_results/analysis_20261017/`：跨填充率的两批总对比图。

`fit_results.csv` / `group_summary.csv` 沿用原同填充率优先共同窗口的方法，不强求两批共窗。`individual_optimal_*` 为每根试样独立选段的补充对照，不覆盖主结果。`matched_*` 为跨批同应力段的诊断比较。各方法不能混作同一套标定参数。

相对偏差定义：`100 × |组均值 − 该试样模量| / 该试样模量`，反映组均值代表这些试样的偏差，并非相对于真实材料模量的测量误差。

原始工作簿、尺寸记录和sample_2/3保持不变。旧试运行结果与重复复现结果从活动目录清理，先存入 `analysis_archive/obsolete_analysis_20261017.zip`；清理清单和逐文件校验值位于同目录。

复现使用abqinter环境，必须指定未使用过的运行编号：

```powershell
& 'C:\Users\zhu_g\.conda\envs\abqinter\python.exe' -X utf8 -B 'D:\MyProject\post_tensile_test\analyze_tensile_batches.py' --root 'D:\MyProject\post_tensile_test' --run-id '新的运行编号'
```

File: post_tensile_test/1026/60sample/analysis_results/h1_uniformity_20261026_final/run1_evidence/01_prepared_metadata.json
{
  "workflow": "dic_case_preparation",
  "status": "prepared",
  "case_id": "project1023_60sample_1026_run1_h1_20261026",
  "requested_configuration_sha256": "e620c3b7db3c717325c382de94028d214c18f2fe5a658ea66428de2a3c4dfd5b",
  "coordinates_verified": false,
  "registration": {
    "mode": "assumed_center",
    "matrix": [
      [
        0.0,
        1.0
      ],
      [
        1.0,
        0.0
      ]
    ],
    "note": "均匀试样无材料分区；DIC原Y作为拉伸轴x，原X作为横向y；坐标与位移共用换轴，保持毫米长度。参考点云居中仅确定原点，不缩放。DIC覆盖宽度按用户要求作为承载宽度，厚度近似3.2 mm。",
    "cloud_center_fem_mm": [
      55.7217420813,
      9.002398444100002
    ]
  },
  "matrix": [
    [
      0.0,
      1.0
    ],
    [
      1.0,
      0.0
    ]
  ],
  "offset_mm": [
    50.0231795213,
    -9.268479182999997
  ],
  "physical_model_mm": [
    111.4434841626,
    18.004796888200005,
    3.2
  ],
  "domain_geometry": {
    "source": "dic_reference_bounds",
    "source_platform": "run1",
    "load_section_width_mm": 18.004796888200005,
    "lateral_boundary": "traction_free_approximation",
    "material_position": "centered assumption"
  },
  "shared_mesh": {
    "nel_x": 121,
    "nel_y": 19,
    "hx_mm": 0.9210205302694215,
    "hy_mm": 0.9476208888526318,
    "source": "configured_grid",
    "nodes": 2440,
    "same_for_forward_and_inverse": true
  },
  "force_pairing": {
    "run1": {
      "mean_corrected_force_N": 333.92560000000003,
      "provenance": "User-defined end-minus-start force: end 380.00000000 N minus record-start 46.07440000 N. End force assumed; no contemporaneous force record. DIC reference/force-start coincidence unverified.",
      "reference": "force_increment_from_record_start",
      "model_end_force_N": 333.92560000000003,
      "uniform_traction_MPa": 5.795774906430082,
      "load_section_width_mm": 18.004796888200005,
      "force_reference_note": "用户指定始末载荷差值。第1次：380.00000000 - 46.07440000 = 333.92560000 N。末载为用户明确假设，无同期载荷覆盖。载荷记录起点与DIC第0帧未同步核实；绝对模量是此参考对应假设下的条件性结果。"
    }
  },
  "shared_reference": {
    "run1": {
      "reference_platform": "run1",
      "common_grid_points": 21240,
      "max_coordinate_difference_export_units": 0.0
    }
  },
  "platforms": {
    "run1": {
      "sources": [
        {
          "path": "D:\\MyProject\\uniform_pressure_experiment_1023\\post_tensile_test\\1026\\60sample\\1\\380N\\stage_00945.comdat_comdata.csv",
          "stage": 945,
          "sha256": "3e62c58a93f078d28b6b897b424094f89ff70c7169435c9bd6eb8a32248f3f9a",
          "raw_rows": 21240,
          "valid_rows": 21240,
          "duplicates_removed": 0
        },
        {
          "path": "D:\\MyProject\\uniform_pressure_experiment_1023\\post_tensile_test\\1026\\60sample\\1\\380N\\stage_00946.comdat_comdata.csv",
          "stage": 946,
          "sha256": "c9f63f518c0d47a02395b888d157273dbd61ecc931e5256eaae2e133c2620237",
          "raw_rows": 21240,
          "valid_rows": 21240,
          "duplicates_removed": 0
        },
        {
          "path": "D:\\MyProject\\uniform_pressure_experiment_1023\\post_tensile_test\\1026\\60sample\\1\\380N\\stage_00947.comdat_comdata.csv",
          "stage": 947,
          "sha256": "a72b0a890d000ea40d54a46cdf68b9ab39f9c244c7bcbb521d3ec01458ea2316",
          "raw_rows": 21240,
          "valid_rows": 21240,
          "duplicates_removed": 0
        },
        {
          "path": "D:\\MyProject\\uniform_pressure_experiment_1023\\post_tensile_test\\1026\\60sample\\1\\380N\\stage_00948.comdat_comdata.csv",
          "stage": 948,
          "sha256": "86d65a26c982d0565ca87b026913e6a36461b34f8e4811d98213a002ceeb6054",
          "raw_rows": 21240,
          "valid_rows": 21240,
          "duplicates_removed": 0
        },
        {
          "path": "D:\\MyProject\\uniform_pressure_experiment_1023\\post_tensile_test\\1026\\60sample\\1\\380N\\stage_00949.comdat_comdata.csv",
          "stage": 949,
          "sha256": "fb67865570a9db88be56ec09237916c20ca992209dc5d3600bc2f527c5223ef7",
          "raw_rows": 21240,
          "valid_rows": 21240,
          "duplicates_removed": 0
        },
        {
          "path": "D:\\MyProject\\uniform_pressure_experiment_1023\\post_tensile_test\\1026\\60sample\\1\\380N\\stage_00950.comdat_comdata.csv",
          "stage": 950,
          "sha256": "7e375725dc16e9bd3de637fd789c64977854b041e4133075c566e25fa3b60855",
          "raw_rows": 21240,
          "valid_rows": 21240,
          "duplicates_removed": 0
        },
        {
          "path": "D:\\MyProject\\uniform_pressure_experiment_1023\\post_tensile_test\\1026\\60sample\\1\\380N\\stage_00951.comdat_comdata.csv",
          "stage": 951,
          "sha256": "ea7feb99371982b3713aa04cac121fdba7941da12a454613da9344f324528a52",
          "raw_rows": 21240,
          "valid_rows": 21240,
          "duplicates_removed": 0
        },
        {
          "path": "D:\\MyProject\\uniform_pressure_experiment_1023\\post_tensile_test\\1026\\60sample\\1\\380N\\stage_00952.comdat_comdata.csv",
          "stage": 952,
          "sha256": "2019274e89ea88035a936fb149896cc489785938df1872fb4de27328af9c72c1",
          "raw_rows": 21240,
          "valid_rows": 21240,
          "duplicates_removed": 0
        },
        {
          "path": "D:\\MyProject\\uniform_pressure_experiment_1023\\post_tensile_test\\1026\\60sample\\1\\380N\\stage_00953.comdat_comdata.csv",
          "stage": 953,
          "sha256": "eaaa6ad50809349c69bd9a02ebe67c41b5a3cf30677331c12d4d11e0523af34e",
          "raw_rows": 21240,
          "valid_rows": 21240,
          "duplicates_removed": 0
        },
        {
          "path": "D:\\MyProject\\uniform_pressure_experiment_1023\\post_tensile_test\\1026\\60sample\\1\\380N\\stage_00954.comdat_comdata.csv",
          "stage": 954,
          "sha256": "892c55bf8a3765143d1615c84b0b6194803f09c13bf11c6777412e6fd82aa75e",
          "raw_rows": 21240,
          "valid_rows": 21240,
          "duplicates_removed": 0
        },
        {
          "path": "D:\\MyProject\\uniform_pressure_experiment_1023\\post_tensile_test\\1026\\60sample\\1\\380N\\stage_00955.comdat_comdata.csv",
          "stage": 955,
          "sha256": "8ea62a37330ee093684d12a25585bf2957fa0126dbcb0cc698dda67965821820",
          "raw_rows": 21240,
          "valid_rows": 21240,
          "duplicates_removed": 0
        },
        {
          "path": "D:\\MyProject\\uniform_pressure_experiment_1023\\post_tensile_test\\1026\\60sample\\1\\380N\\stage_00956.comdat_comdata.csv",
          "stage": 956,
          "sha256": "4942dc6d0b0bc77b1f7a42f42646b051655fc4df41c7d060d6996d56c45e51fa",
          "raw_rows": 21240,
          "valid_rows": 21240,
          "duplicates_removed": 0
        },
        {
          "path": "D:\\MyProject\\uniform_pressure_experiment_1023\\post_tensile_test\\1026\\60sample\\1\\380N\\stage_00957.comdat_comdata.csv",
          "stage": 957,
          "sha256": "7ab981f26d00abd96a0724197b1135b27bd97a83ebfe2077345c3e2ca8131e40",
          "raw_rows": 21240,
          "valid_rows": 21240,
          "duplicates_removed": 0
        },
        {
          "path": "D:\\MyProject\\uniform_pressure_experiment_1023\\post_tensile_test\\1026\\60sample\\1\\380N\\stage_00958.comdat_comdata.csv",
          "stage": 958,
          "sha256": "e7567694c13437837318cd99bc7dfc1eff513b878d3477aaa8c61f3935a8b786",
          "raw_rows": 21240,
          "valid_rows": 21240,
          "duplicates_removed": 0
        },
        {
          "path": "D:\\MyProject\\uniform_pressure_experiment_1023\\post_tensile_test\\1026\\60sample\\1\\380N\\stage_00959.comdat_comdata.csv",
          "stage": 959,
          "sha256": "d9d892239fe7612d686c62bb174499ebdf994ea9b179270835d6d1a93c2a4eb3",
          "raw_rows": 21240,
          "valid_rows": 21240,
          "duplicates_removed": 0
        }
      ],
      "frame_count": 15,
      "common_points": 21240,
      "valid_points_per_frame": [
        21240,
        21240,
        21240,
        21240,
        21240,
        21240,
        21240,
        21240,
        21240,
        21240,
        21240,
        21240,
        21240,
        21240,
        21240
      ],
      "reference_bounds": [
        [
          9.268479182999998,
          -50.0231795213
        ],
        [
          27.2732760712,
          61.4203046413
        ]
      ],
      "reference_span": [
        18.004796888200005,
        111.4434841626
      ],
      "displacement_reference": "initial_reference_image",
      "csv_coordinate_state": "deformed",
      "reference_coordinate_rule": "[X-DX,Y-DY]",
      "noise_note": "Temporal SD is diagnostic; frames are not assumed independent."
    }
  },
  "calibration": [
    {
      "infill_percent": 60,
      "batch": 1023,
      "n": 4,
      "mean_E_MPa": 1173.51874116734,
      "sd_E_MPa": 61.86564442499001,
      "fit_method": "common_stress_window_OLS"
    }
  ],
  "calibration_source_sha256": "8e67f28122cfc9ae1710f5c9081179c92ac21c85e63d1b56de5fad641bb60898",
  "rigid_policy": "FE has three gauge constraints; observed residual fits the same two translations and infinitesimal rotation",
  "primary_nu_prespecified": 0.26,
  "objective_definition": "0.5*r.T@W_area@r + 0.5*gamma*integral(|grad(E)|^2); no modulus or noise normalization",
  "physical_validation_status": "not_established; geometry registration and boundary-equivalence evidence are distinct",
  "scope": "conditional comparison under explicit registration assumptions",
  "evaluation_scope": "fit_only_no_independent_validation",
  "force_reference": "force_increment_from_record_start",
  "force_reference_note": "用户指定始末载荷差值。第1次：380.00000000 - 46.07440000 = 333.92560000 N。末载为用户明确假设，无同期载荷覆盖。载荷记录起点与DIC第0帧未同步核实；绝对模量是此参考对应假设下的条件性结果。",
  "displacement_component_weights": {
    "ux": 1.0,
    "uy": 1.0
  },
  "coverage": [
    {
      "case": "run1",
      "dic_row_step_mm": 0.3104275324000022,
      "dic_col_step_mm": 0.31042753249999944,
      "points": 21240,
      "frame_count": 15,
      "points_inside": 21240,
      "points_outside": 0,
      "x_min_mm": 0.0,
      "x_max_mm": 111.4434841626,
      "y_min_mm": 1.7763568394002505e-15,
      "y_max_mm": 18.004796888200005
    }
  ],
  "configuration": {
    "PROJECT_ROOT": "D:\\MyProject\\uniform_pressure_experiment_1023",
    "RUN_NAME": "60sample_1026_run1_h1_20261026",
    "INPUTS_CONFIGURED": true,
    "DATA_MODE": "dic",
    "MESH_SOURCE": "configured_grid",
    "CONFIGURED_ELEMENTS": [
      121,
      19
    ],
    "REGULARIZATION_MODE": "gradient",
    "TV_DELTA": 10.0,
    "DISPLACEMENT_COMPONENT_WEIGHTS": [
      1.0,
      1.0
    ],
    "PRIMARY_NU": 0.26,
    "NU_VALUES": [
      0.24,
      0.26,
      0.28,
      0.33
    ],
    "SYNTHETIC_NU": 0.26,
    "GAMMA_COUNT": 50,
    "GAMMA_LOG10_RANGE": [
      -12.0,
      -4.0
    ],
    "MAX_ITER": 1500,
    "MAX_FUN": 12000,
    "FTOL": 1e-30,
    "GTOL": 1e-12,
    "EXACT_TV_SOLVER": "primal_dual",
    "EXACT_TV_PRIMAL_STEP": 20000000.0,
    "EXACT_TV_COUPLING": 0.9,
    "EXACT_TV_OPTIONS": {
      "max_outer": 12000,
      "max_inner": 150,
      "stationarity_atol": 1e-09,
      "stationarity_rtol": 0.001,
      "primal_atol": 1e-06,
      "primal_rtol": 0.0001,
      "gap_atol": 1e-09,
      "gap_rtol": 0.0001,
      "adapt_interval": 10
    },
    "SAMPLE_ROOT": "D:\\MyProject\\uniform_pressure_experiment_1023\\post_tensile_test\\1026\\60sample",
    "PLATFORMS": {
      "run1": {
        "folder": "D:\\MyProject\\uniform_pressure_experiment_1023\\post_tensile_test\\1026\\60sample\\1\\380N",
        "stages": [
          945,
          959
        ],
        "run": 1,
        "setting_N": 380,
        "force_N": 333.92560000000003,
        "force_note": "User-defined end-minus-start force: end 380.00000000 N minus record-start 46.07440000 N. End force assumed; no contemporaneous force record. DIC reference/force-start coincidence unverified."
      }
    },
    "FIT_CASES": [
      "run1"
    ],
    "PREDICT_CASES": [],
    "FORCE_PAIRING_CSV": "D:\\MyProject\\uniform_pressure_experiment_1023\\post_tensile_test\\1026\\60sample\\selected_dic_windows.csv",
    "FORCE_REFERENCE": "force_increment_from_record_start",
    "FORCE_REFERENCE_NOTE": "用户指定始末载荷差值。第1次：380.00000000 - 46.07440000 = 333.92560000 N。末载为用户明确假设，无同期载荷覆盖。载荷记录起点与DIC第0帧未同步核实；绝对模量是此参考对应假设下的条件性结果。",
    "FORCE_ASSUMED": true,
    "DIC_UNIT": "mm",
    "DIC_COORDINATE_STATE": "deformed",
    "DISPLACEMENT_REFERENCE": "initial_reference_image",
    "DOMAIN_SOURCE": "dic_reference_bounds",
    "GEO_L": 111.4434841626,
    "GEO_H": 18.004796888200005,
    "THICKNESS": 3.2,
    "LOAD_SECTION_WIDTH": 18.004796888200005,
    "INTERNAL_SIDE_BOUNDARY": "traction_free_approximation",
    "REGION_INFILL_PERCENT": [
      60
    ],
    "REGION_BOUNDARIES_MANUFACTURING_X": [],
    "REGION_BOUNDARIES_X": [],
    "REGION_BOUNDARIES_CENTERED_X": [],
    "CALIBRATION_CSV": "D:\\MyProject\\uniform_pressure_experiment_1023\\post_tensile_test\\1023\\analysis_results\\modulus_20261026_28_final\\group_summary.csv",
    "CALIBRATION_METHOD": "common_stress_window_OLS",
    "REGISTRATION": {
      "mode": "assumed_center",
      "matrix": [
        [
          0.0,
          1.0
        ],
        [
          1.0,
          0.0
        ]
      ],
      "note": "均匀试样无材料分区；DIC原Y作为拉伸轴x，原X作为横向y；坐标与位移共用换轴，保持毫米长度。参考点云居中仅确定原点，不缩放。DIC覆盖宽度按用户要求作为承载宽度，厚度近似3.2 mm。",
      "cloud_center_fem_mm": [
        55.7217420813,
        9.002398444100002
      ]
    },
    "OUTSIDE_POINT_POLICY": "reject",
    "CASE_ID": "project1023_60sample_1026_run1_h1_20261026",
    "CASE_OUTPUT": "D:\\MyProject\\uniform_pressure_experiment_1023\\results\\dic_full\\60sample_1026_run1_h1_20261026",
    "NEL_X": 121,
    "NEL_Y": 19,
    "GAMMA_CANDIDATES": [
      1e-12,
      1.4563484775012444e-12,
      2.1209508879201927e-12,
      3.088843596477485e-12,
      4.498432668969453e-12,
      6.551285568595496e-12,
      9.540954763499924e-12,
      1.389495494373136e-11,
      2.0235896477251556e-11,
      2.94705170255181e-11,
      4.2919342601287785e-11,
      6.250551925273977e-11,
      9.102981779915227e-11,
      1.3257113655901109e-10,
      1.9306977288832457e-10,
      2.8117686979742364e-10,
      4.0949150623804193e-10,
      5.963623316594636e-10,
      8.68511373751352e-10,
      1.2648552168552958e-09,
      1.8420699693267164e-09,
      2.6826957952797275e-09,
      3.906939937054621e-09,
      5.689866029018305e-09,
      8.28642772854686e-09,
      1.206792640639329e-08,
      1.757510624854793e-08,
      2.5595479226995333e-08,
      3.7275937203149377e-08,
      5.4286754393238595e-08,
      7.906043210907701e-08,
      1.1513953993264481e-07,
      1.6768329368110066e-07,
      2.4420530945486497e-07,
      3.5564803062231287e-07,
      5.179474679231213e-07,
      7.543120063354623e-07,
      1.0985411419875572e-06,
      1.5998587196060574e-06,
      2.3299518105153717e-06,
      3.3932217718953298e-06,
      4.941713361323839e-06,
      7.196856730011514e-06,
      1.0481131341546853e-05,
      1.5264179671752335e-05,
      2.2229964825261955e-05,
      3.237457542817647e-05,
      4.71486636345739e-05,
      6.866488450042999e-05,
      0.0001
    ]
  },
  "environment": {
    "python": "3.13.2 | packaged by Anaconda, Inc. | (main, Feb  6 2025, 18:49:14) [MSC v.1929 64 bit (AMD64)]",
    "executable": "D:\\miniconda3\\python.exe",
    "numpy": "2.4.0",
    "scipy": "1.17.1",
    "platform": "Windows-11-10.0.26300-SP0",
    "git_revision": "087375cfb4ca5b45b8be25b31fd869d8c7de8166",
    "git_dirty": true,
    "command": [
      "D:\\MyProject\\uniform_pressure_experiment_1023\\script\\step1_prepare_dic.py"
    ]
  },
  "source_sha256": {
    "dic_case_config.py": "7fb0653ea20c045dd88a3f251e19d8bee6a265dcb3f78b4d43ef97df1c17625a",
    "fgm_asm\\exact_tv.py": "979814d5ef8e431883c0333660723538461ec8fd144232bbc17c3e33044ce6e7",
    "fgm_asm\\fem_forward.py": "bde2f57ef5ef7d091f80fa950c79a898f7878fec4424ea5abc2892465d7a8266",
    "fgm_asm\\grf.py": "ffd2705ed28c642e83299149d352695235bfa383abae3870e8f05292a4c1d28c",
    "fgm_asm\\inverse_solver.py": "32ee38eac13280a349b9a8fcc99b62ae5494db8db2d90358471c8c5022f28646",
    "fgm_asm\\load_case.py": "ff8761cd9c709580258af1192c59715a4260ce2a3417edcb8620d7662e65aa56",
    "fgm_asm\\l_curve.py": "2a376d962782df76bc75603ebd16d46bcf6b9c60103b709a30330baff7f06eee",
    "fgm_asm\\material.py": "7982752e658a7d722f76209fc978e2a8930dcf0f22ed121617cb2ada04805cbc",
    "fgm_asm\\mesh.py": "1024656e9608b8afcc7ec6e3908a9adbf8991fa64914e6b93565cb8756bd7432",
    "fgm_asm\\observation.py": "a9f8b7bcdf48e627933b3e6bcae1ad8f087cfa19d4daf7970f1c0f1c997eede7",
    "fgm_asm\\regularization.py": "aabba467ec8acd83f1a46671dfe58b26aacded0fabc8f945a59c4c73cd0082ab",
    "fgm_asm\\research.py": "3a86f6fdd73d8d5e102f2ef0141c9e9ced2159a7147fe545b8ad8017b0a6ea93",
    "fgm_asm\\tgv.py": "abdef11e675718111bdd9630d56adcbd902152b1577a3a79af2c121186e846af",
    "fgm_asm\\__init__.py": "eea06c1e7cf5ffe79e033adf820c112401b646430f4bcf3655fbdc13862c9c34",
    "lib\\config_utils.py": "091f1c7135c1521de1e4a78698b960a61027ce597359de9dfed18f1f9646d25c",
    "lib\\dic_case_reporting.py": "b5aa045517de5a7b31df958934751a3f9f1a4db853a258969d741ab8b6c42f63",
    "lib\\dic_case_workflow.py": "f3ed232ead3089b5b20523e287cb9bb40e0cd6b8f874963166a023ee97e5bce6",
    "lib\\dic_frame_selection.py": "6ee5b336463b2d46ad325c827cf73a84492ca19182f4300fd2b3ca7b31a4c10d",
    "lib\\dic_preprocessing.py": "8fdbf7107b347376ffe2dc91a0b8f5c54476aaa1d8f2ed710d427952b70368ee",
    "lib\\experiment_data.py": "0463994916d6f68390a7d360e397853cd9fafcf7f2f0dad1dcd804ec73d3af2b",
    "lib\\io_utils.py": "be64bd808fdb2cc75c19208326cc38d572369f08cdf2f8749ff2a24b2f8b3e55",
    "lib\\research_reporting.py": "a347d23bbf0f8e12fdacd496607cee45585ad7c404e3372aebf179b5f93d71b2",
    "lib\\synthetic_recovery.py": "10dd9678f6d2667a046054ade24825da7742541cc6dbf967a3f05574e767f495",
    "lib\\tensile_calibration.py": "d68f5b7c905c82bc89aedbf717171dbdf6c2871e39c3538ef7bfd6dfe187524a",
    "lib\\tensile_fit_standard.py": "47d6a1fb83d164cddfe8edefbe9f7934043a37d7ef0f4617f1bf1204ef1bb222",
    "lib\\verify_tensile_calibration.py": "de20f6fe49bad33c7ca7869ce53a67467f427ffd9369b374212ff0e86ad4b036",
    "lib\\__init__.py": "cee96f9d84d28c0a84b710640de16b3544a2187987c25735016fc188df7db10e",
    "script\\step1_prepare_dic.py": "a1da0c1ace622027790f47301f2b372db0493a5d171388e638eccc84523209cc",
    "script\\step2_forward_calibrated.py": "49cc7f57c5d79c3e21c99a21aad378447bc6b71d3259b88794ffe5ca958e2977",
    "script\\step3_inverse_dic.py": "9d8e740103b99a9b10f9ca17d4ebc6fb704a73989af971dd64d266e8422dd893",
    "script\\step4_compare_results.py": "11a4b81b212d1f442f62f4f8152c08b340cc0366efee946fa261dfb45e5126d9",
    "script\\__init__.py": "d49f1e106b2e6e10d230c915183ef7d43390802a159c80aa118c8980e8be421a"
  }
}

File: post_tensile_test/1026/60sample/analysis_results/h1_uniformity_20261026_final/run1_evidence/03_inverse_metadata.json
{
  "case_id": "project1023_60sample_1026_run1_h1_20261026",
  "coordinates_verified": false,
  "registration": {
    "mode": "assumed_center",
    "matrix": [
      [
        0.0,
        1.0
      ],
      [
        1.0,
        0.0
      ]
    ],
    "note": "均匀试样无材料分区；DIC原Y作为拉伸轴x，原X作为横向y；坐标与位移共用换轴，保持毫米长度。参考点云居中仅确定原点，不缩放。DIC覆盖宽度按用户要求作为承载宽度，厚度近似3.2 mm。",
    "cloud_center_fem_mm": [
      55.7217420813,
      9.002398444100002
    ]
  },
  "matrix": [
    [
      0.0,
      1.0
    ],
    [
      1.0,
      0.0
    ]
  ],
  "offset_mm": [
    50.0231795213,
    -9.268479182999997
  ],
  "physical_model_mm": [
    111.4434841626,
    18.004796888200005,
    3.2
  ],
  "shared_mesh": {
    "nel_x": 121,
    "nel_y": 19,
    "hx_mm": 0.9210205302694215,
    "hy_mm": 0.9476208888526318,
    "source": "configured_grid",
    "nodes": 2440,
    "same_for_forward_and_inverse": true
  },
  "coverage": [
    {
      "case": "run1",
      "dic_row_step_mm": 0.3104275324000022,
      "dic_col_step_mm": 0.31042753249999944,
      "points": 21240,
      "frame_count": 15,
      "points_inside": 21240,
      "points_outside": 0,
      "x_min_mm": 0.0,
      "x_max_mm": 111.4434841626,
      "y_min_mm": 1.7763568394002505e-15,
      "y_max_mm": 18.004796888200005
    }
  ],
  "force_pairing": {
    "run1": {
      "mean_corrected_force_N": 333.92560000000003,
      "provenance": "User-defined end-minus-start force: end 380.00000000 N minus record-start 46.07440000 N. End force assumed; no contemporaneous force record. DIC reference/force-start coincidence unverified.",
      "reference": "force_increment_from_record_start",
      "model_end_force_N": 333.92560000000003,
      "uniform_traction_MPa": 5.795774906430082,
      "load_section_width_mm": 18.004796888200005,
      "force_reference_note": "用户指定始末载荷差值。第1次：380.00000000 - 46.07440000 = 333.92560000 N。末载为用户明确假设，无同期载荷覆盖。载荷记录起点与DIC第0帧未同步核实；绝对模量是此参考对应假设下的条件性结果。"
    }
  },
  "scope": "conditional comparison under explicit registration assumptions",
  "primary_nu_prespecified": 0.26,
  "objective_definition": "0.5*r.T@W_area@r + 0.5*gamma*integral(|grad(E)|^2); no modulus or noise normalization",
  "prepared_metadata_sha256": "cffc6fb37b8274981ae64853b4fb579025d80d08ac26d7973b4b43cce5d6e2a2",
  "prepared_fields_sha256": "3c9969340fc11b5bf309318af8a1b19bca4c67eeb48851d1e6d7cd158730e04a",
  "workflow": "dic_case_inverse",
  "status": "computed",
  "evaluation_scope": "fit_only_no_independent_validation",
  "force_reference": "force_increment_from_record_start",
  "force_reference_note": "用户指定始末载荷差值。第1次：380.00000000 - 46.07440000 = 333.92560000 N。末载为用户明确假设，无同期载荷覆盖。载荷记录起点与DIC第0帧未同步核实；绝对模量是此参考对应假设下的条件性结果。",
  "domain_geometry": {
    "source": "dic_reference_bounds",
    "source_platform": "run1",
    "load_section_width_mm": 18.004796888200005,
    "lateral_boundary": "traction_free_approximation",
    "material_position": "centered assumption"
  },
  "displacement_component_weights": {
    "ux": 1.0,
    "uy": 1.0
  },
  "gamma_selection_method": "l_curve",
  "l_curve_enabled": true,
  "selected_gamma": 3.7275937203149377e-08,
  "gamma_at_scan_boundary": false,
  "scan_initialization": "fit-DIC homogeneous initialization, then decreasing-gamma converged continuation",
  "initialization": {
    "source": "homogeneous_dic_fit",
    "uniform_E_MPa": 2084.052273211234,
    "fit_cases": [
      "run1"
    ],
    "nu": 0.26,
    "uses_calibration": false,
    "uses_prediction_cases": false
  },
  "final_initialization": "selected L-curve field, identical for all nu",
  "configuration": {
    "PROJECT_ROOT": "D:\\MyProject\\uniform_pressure_experiment_1023",
    "RUN_NAME": "60sample_1026_run1_h1_20261026",
    "INPUTS_CONFIGURED": true,
    "DATA_MODE": "dic",
    "MESH_SOURCE": "configured_grid",
    "CONFIGURED_ELEMENTS": [
      121,
      19
    ],
    "REGULARIZATION_MODE": "gradient",
    "TV_DELTA": 10.0,
    "DISPLACEMENT_COMPONENT_WEIGHTS": [
      1.0,
      1.0
    ],
    "PRIMARY_NU": 0.26,
    "NU_VALUES": [
      0.24,
      0.26,
      0.28,
      0.33
    ],
    "SYNTHETIC_NU": 0.26,
    "GAMMA_COUNT": 50,
    "GAMMA_LOG10_RANGE": [
      -12.0,
      -4.0
    ],
    "MAX_ITER": 1500,
    "MAX_FUN": 12000,
    "FTOL": 1e-30,
    "GTOL": 1e-12,
    "EXACT_TV_SOLVER": "primal_dual",
    "EXACT_TV_PRIMAL_STEP": 20000000.0,
    "EXACT_TV_COUPLING": 0.9,
    "EXACT_TV_OPTIONS": {
      "max_outer": 12000,
      "max_inner": 150,
      "stationarity_atol": 1e-09,
      "stationarity_rtol": 0.001,
      "primal_atol": 1e-06,
      "primal_rtol": 0.0001,
      "gap_atol": 1e-09,
      "gap_rtol": 0.0001,
      "adapt_interval": 10
    },
    "SAMPLE_ROOT": "D:\\MyProject\\uniform_pressure_experiment_1023\\post_tensile_test\\1026\\60sample",
    "PLATFORMS": {
      "run1": {
        "folder": "D:\\MyProject\\uniform_pressure_experiment_1023\\post_tensile_test\\1026\\60sample\\1\\380N",
        "stages": [
          945,
          959
        ],
        "run": 1,
        "setting_N": 380,
        "force_N": 333.92560000000003,
        "force_note": "User-defined end-minus-start force: end 380.00000000 N minus record-start 46.07440000 N. End force assumed; no contemporaneous force record. DIC reference/force-start coincidence unverified."
      }
    },
    "FIT_CASES": [
      "run1"
    ],
    "PREDICT_CASES": [],
    "FORCE_PAIRING_CSV": "D:\\MyProject\\uniform_pressure_experiment_1023\\post_tensile_test\\1026\\60sample\\selected_dic_windows.csv",
    "FORCE_REFERENCE": "force_increment_from_record_start",
    "FORCE_REFERENCE_NOTE": "用户指定始末载荷差值。第1次：380.00000000 - 46.07440000 = 333.92560000 N。末载为用户明确假设，无同期载荷覆盖。载荷记录起点与DIC第0帧未同步核实；绝对模量是此参考对应假设下的条件性结果。",
    "FORCE_ASSUMED": true,
    "DIC_UNIT": "mm",
    "DIC_COORDINATE_STATE": "deformed",
    "DISPLACEMENT_REFERENCE": "initial_reference_image",
    "DOMAIN_SOURCE": "dic_reference_bounds",
    "GEO_L": 111.4434841626,
    "GEO_H": 18.004796888200005,
    "THICKNESS": 3.2,
    "LOAD_SECTION_WIDTH": 18.004796888200005,
    "INTERNAL_SIDE_BOUNDARY": "traction_free_approximation",
    "REGION_INFILL_PERCENT": [
      60
    ],
    "REGION_BOUNDARIES_MANUFACTURING_X": [],
    "REGION_BOUNDARIES_X": [],
    "REGION_BOUNDARIES_CENTERED_X": [],
    "CALIBRATION_CSV": "D:\\MyProject\\uniform_pressure_experiment_1023\\post_tensile_test\\1023\\analysis_results\\modulus_20261026_28_final\\group_summary.csv",
    "CALIBRATION_METHOD": "common_stress_window_OLS",
    "REGISTRATION": {
      "mode": "assumed_center",
      "matrix": [
        [
          0.0,
          1.0
        ],
        [
          1.0,
          0.0
        ]
      ],
      "note": "均匀试样无材料分区；DIC原Y作为拉伸轴x，原X作为横向y；坐标与位移共用换轴，保持毫米长度。参考点云居中仅确定原点，不缩放。DIC覆盖宽度按用户要求作为承载宽度，厚度近似3.2 mm。",
      "cloud_center_fem_mm": [
        55.7217420813,
        9.002398444100002
      ]
    },
    "OUTSIDE_POINT_POLICY": "reject",
    "CASE_ID": "project1023_60sample_1026_run1_h1_20261026",
    "CASE_OUTPUT": "D:\\MyProject\\uniform_pressure_experiment_1023\\results\\dic_full\\60sample_1026_run1_h1_20261026",
    "NEL_X": 121,
    "NEL_Y": 19,
    "GAMMA_CANDIDATES": [
      1e-12,
      1.4563484775012444e-12,
      2.1209508879201927e-12,
      3.088843596477485e-12,
      4.498432668969453e-12,
      6.551285568595496e-12,
      9.540954763499924e-12,
      1.389495494373136e-11,
      2.0235896477251556e-11,
      2.94705170255181e-11,
      4.2919342601287785e-11,
      6.250551925273977e-11,
      9.102981779915227e-11,
      1.3257113655901109e-10,
      1.9306977288832457e-10,
      2.8117686979742364e-10,
      4.0949150623804193e-10,
      5.963623316594636e-10,
      8.68511373751352e-10,
      1.2648552168552958e-09,
      1.8420699693267164e-09,
      2.6826957952797275e-09,
      3.906939937054621e-09,
      5.689866029018305e-09,
      8.28642772854686e-09,
      1.206792640639329e-08,
      1.757510624854793e-08,
      2.5595479226995333e-08,
      3.7275937203149377e-08,
      5.4286754393238595e-08,
      7.906043210907701e-08,
      1.1513953993264481e-07,
      1.6768329368110066e-07,
      2.4420530945486497e-07,
      3.5564803062231287e-07,
      5.179474679231213e-07,
      7.543120063354623e-07,
      1.0985411419875572e-06,
      1.5998587196060574e-06,
      2.3299518105153717e-06,
      3.3932217718953298e-06,
      4.941713361323839e-06,
      7.196856730011514e-06,
      1.0481131341546853e-05,
      1.5264179671752335e-05,
      2.2229964825261955e-05,
      3.237457542817647e-05,
      4.71486636345739e-05,
      6.866488450042999e-05,
      0.0001
    ]
  },
  "environment": {
    "python": "3.13.2 | packaged by Anaconda, Inc. | (main, Feb  6 2025, 18:49:14) [MSC v.1929 64 bit (AMD64)]",
    "executable": "D:\\miniconda3\\python.exe",
    "numpy": "2.4.0",
    "scipy": "1.17.1",
    "platform": "Windows-11-10.0.26300-SP0",
    "git_revision": "087375cfb4ca5b45b8be25b31fd869d8c7de8166",
    "git_dirty": true,
    "command": [
      "D:\\MyProject\\uniform_pressure_experiment_1023\\script\\step3_inverse_dic.py",
      "--input",
      "results/dic_full/60sample_1026_run1_h1_20261026/01_prepared"
    ]
  },
  "source_sha256": {
    "dic_case_config.py": "7fb0653ea20c045dd88a3f251e19d8bee6a265dcb3f78b4d43ef97df1c17625a",
    "fgm_asm\\exact_tv.py": "979814d5ef8e431883c0333660723538461ec8fd144232bbc17c3e33044ce6e7",
    "fgm_asm\\fem_forward.py": "bde2f57ef5ef7d091f80fa950c79a898f7878fec4424ea5abc2892465d7a8266",
    "fgm_asm\\grf.py": "ffd2705ed28c642e83299149d352695235bfa383abae3870e8f05292a4c1d28c",
    "fgm_asm\\inverse_solver.py": "32ee38eac13280a349b9a8fcc99b62ae5494db8db2d90358471c8c5022f28646",
    "fgm_asm\\load_case.py": "ff8761cd9c709580258af1192c59715a4260ce2a3417edcb8620d7662e65aa56",
    "fgm_asm\\l_curve.py": "2a376d962782df76bc75603ebd16d46bcf6b9c60103b709a30330baff7f06eee",
    "fgm_asm\\material.py": "7982752e658a7d722f76209fc978e2a8930dcf0f22ed121617cb2ada04805cbc",
    "fgm_asm\\mesh.py": "1024656e9608b8afcc7ec6e3908a9adbf8991fa64914e6b93565cb8756bd7432",
    "fgm_asm\\observation.py": "a9f8b7bcdf48e627933b3e6bcae1ad8f087cfa19d4daf7970f1c0f1c997eede7",
    "fgm_asm\\regularization.py": "aabba467ec8acd83f1a46671dfe58b26aacded0fabc8f945a59c4c73cd0082ab",
    "fgm_asm\\research.py": "3a86f6fdd73d8d5e102f2ef0141c9e9ced2159a7147fe545b8ad8017b0a6ea93",
    "fgm_asm\\tgv.py": "abdef11e675718111bdd9630d56adcbd902152b1577a3a79af2c121186e846af",
    "fgm_asm\\__init__.py": "eea06c1e7cf5ffe79e033adf820c112401b646430f4bcf3655fbdc13862c9c34",
    "lib\\config_utils.py": "091f1c7135c1521de1e4a78698b960a61027ce597359de9dfed18f1f9646d25c",
    "lib\\dic_case_reporting.py": "b5aa045517de5a7b31df958934751a3f9f1a4db853a258969d741ab8b6c42f63",
    "lib\\dic_case_workflow.py": "f3ed232ead3089b5b20523e287cb9bb40e0cd6b8f874963166a023ee97e5bce6",
    "lib\\dic_frame_selection.py": "6ee5b336463b2d46ad325c827cf73a84492ca19182f4300fd2b3ca7b31a4c10d",
    "lib\\dic_preprocessing.py": "8fdbf7107b347376ffe2dc91a0b8f5c54476aaa1d8f2ed710d427952b70368ee",
    "lib\\experiment_data.py": "0463994916d6f68390a7d360e397853cd9fafcf7f2f0dad1dcd804ec73d3af2b",
    "lib\\io_utils.py": "be64bd808fdb2cc75c19208326cc38d572369f08cdf2f8749ff2a24b2f8b3e55",
    "lib\\research_reporting.py": "a347d23bbf0f8e12fdacd496607cee45585ad7c404e3372aebf179b5f93d71b2",
    "lib\\synthetic_recovery.py": "10dd9678f6d2667a046054ade24825da7742541cc6dbf967a3f05574e767f495",
    "lib\\tensile_calibration.py": "d68f5b7c905c82bc89aedbf717171dbdf6c2871e39c3538ef7bfd6dfe187524a",
    "lib\\tensile_fit_standard.py": "47d6a1fb83d164cddfe8edefbe9f7934043a37d7ef0f4617f1bf1204ef1bb222",
    "lib\\verify_tensile_calibration.py": "de20f6fe49bad33c7ca7869ce53a67467f427ffd9369b374212ff0e86ad4b036",
    "lib\\__init__.py": "cee96f9d84d28c0a84b710640de16b3544a2187987c25735016fc188df7db10e",
    "script\\step1_prepare_dic.py": "a1da0c1ace622027790f47301f2b372db0493a5d171388e638eccc84523209cc",
    "script\\step2_forward_calibrated.py": "49cc7f57c5d79c3e21c99a21aad378447bc6b71d3259b88794ffe5ca958e2977",
    "script\\step3_inverse_dic.py": "9d8e740103b99a9b10f9ca17d4ebc6fb704a73989af971dd64d266e8422dd893",
    "script\\step4_compare_results.py": "11a4b81b212d1f442f62f4f8152c08b340cc0366efee946fa261dfb45e5126d9",
    "script\\__init__.py": "d49f1e106b2e6e10d230c915183ef7d43390802a159c80aa118c8980e8be421a"
  },
  "l_curve_status": "selected",
  "l_curve_message": "Selected maximum positive discrete log-log curvature.",
  "solvers": [
    {
      "nu": 0.24,
      "converged": true,
      "message": "CONVERGENCE: RELATIVE REDUCTION OF F <= FACTR*EPSMCH",
      "n_iterations": 128,
      "n_evaluations": 148,
      "final_cost": 0.2250740265064991,
      "regularization_mode": "gradient",
      "residual_norm": 0.5885878065311496,
      "regularization_norm": 1668.019620770654,
      "final_gradient_inf": 2.2774850455629242e-08,
      "line_search_restarts": [],
      "gradient_tolerance_satisfied": false
    },
    {
      "nu": 0.26,
      "converged": true,
      "message": "CONVERGENCE: RELATIVE REDUCTION OF F <= FACTR*EPSMCH",
      "n_iterations": 1,
      "n_evaluations": 25,
      "final_cost": 0.2179195011715944,
      "regularization_mode": "gradient",
      "residual_norm": 0.5763303445571014,
      "regularization_norm": 1667.777465967547,
      "final_gradient_inf": 1.3039151414845351e-08,
      "line_search_restarts": [],
      "gradient_tolerance_satisfied": false
    },
    {
      "nu": 0.28,
      "converged": true,
      "message": "CONVERGENCE: RELATIVE REDUCTION OF F <= FACTR*EPSMCH",
      "n_iterations": 130,
      "n_evaluations": 224,
      "final_cost": 0.2109595268065821,
      "regularization_mode": "gradient",
      "residual_norm": 0.5641549406633233,
      "regularization_norm": 1667.5033493322962,
      "final_gradient_inf": 1.1307215540832041e-08,
      "line_search_restarts": [],
      "gradient_tolerance_satisfied": false
    },
    {
      "nu": 0.33,
      "converged": true,
      "message": "CONVERGENCE: RELATIVE REDUCTION OF F <= FACTR*EPSMCH",
      "n_iterations": 140,
      "n_evaluations": 209,
      "final_cost": 0.19441433667630445,
      "regularization_mode": "gradient",
      "residual_norm": 0.5341193730855556,
      "regularization_norm": 1666.6738989725832,
      "final_gradient_inf": 2.4638049411643617e-08,
      "line_search_restarts": [],
      "gradient_tolerance_satisfied": false
    }
  ]
}

File: post_tensile_test/1026/60sample/analysis_results/h1_uniformity_20261026_final/run2_evidence/01_prepared_metadata.json
{
  "workflow": "dic_case_preparation",
  "status": "prepared",
  "case_id": "project1023_60sample_1026_run2_h1_20261026",
  "requested_configuration_sha256": "f7f91b8a5a9db794548d0d9c71614c7326f91bffa0d443f579aee823406d29de",
  "coordinates_verified": false,
  "registration": {
    "mode": "assumed_center",
    "matrix": [
      [
        0.0,
        1.0
      ],
      [
        1.0,
        0.0
      ]
    ],
    "note": "均匀试样无材料分区；DIC原Y作为拉伸轴x，原X作为横向y；坐标与位移共用换轴，保持毫米长度。参考点云居中仅确定原点，不缩放。DIC覆盖宽度按用户要求作为承载宽度，厚度近似3.2 mm。",
    "cloud_center_fem_mm": [
      55.671166487899995,
      8.8391545697
    ]
  },
  "matrix": [
    [
      0.0,
      1.0
    ],
    [
      1.0,
      0.0
    ]
  ],
  "offset_mm": [
    50.0663892813,
    3.8989754486
  ],
  "physical_model_mm": [
    111.34233297579999,
    17.6783091394,
    3.2
  ],
  "domain_geometry": {
    "source": "dic_reference_bounds",
    "source_platform": "run2",
    "load_section_width_mm": 17.6783091394,
    "lateral_boundary": "traction_free_approximation",
    "material_position": "centered assumption"
  },
  "shared_mesh": {
    "nel_x": 121,
    "nel_y": 19,
    "hx_mm": 0.9201845700479339,
    "hy_mm": 0.9304373231263158,
    "source": "configured_grid",
    "nodes": 2440,
    "same_for_forward_and_inverse": true
  },
  "force_pairing": {
    "run2": {
      "mean_corrected_force_N": 211.2344,
      "provenance": "User-defined end-minus-start force: end 280.00000000 N minus record-start 68.76560000 N. End force assumed; no contemporaneous force record. DIC reference/force-start coincidence unverified.",
      "reference": "force_increment_from_record_start",
      "model_end_force_N": 211.2344,
      "uniform_traction_MPa": 3.733996813806164,
      "load_section_width_mm": 17.6783091394,
      "force_reference_note": "用户指定始末载荷差值。第2次：280.00000000 - 68.76560000 = 211.23440000 N。末载为用户明确假设，无同期载荷覆盖。载荷记录起点与DIC第0帧未同步核实；绝对模量是此参考对应假设下的条件性结果。"
    }
  },
  "shared_reference": {
    "run2": {
      "reference_platform": "run2",
      "common_grid_points": 20880,
      "max_coordinate_difference_export_units": 0.0
    }
  },
  "platforms": {
    "run2": {
      "sources": [
        {
          "path": "D:\\MyProject\\uniform_pressure_experiment_1023\\post_tensile_test\\1026\\60sample\\2\\280N\\stage_00465.comdat_comdata.csv",
          "stage": 465,
          "sha256": "8c5acc11f12d911dc0cef304e9f2826e1dc6c6bee789aae56ce898fc68943806",
          "raw_rows": 20880,
          "valid_rows": 20880,
          "duplicates_removed": 0
        },
        {
          "path": "D:\\MyProject\\uniform_pressure_experiment_1023\\post_tensile_test\\1026\\60sample\\2\\280N\\stage_00466.comdat_comdata.csv",
          "stage": 466,
          "sha256": "bcdf8f356d8f96b065e7e346d27d8b81025dd59d029859f21ee28b5d349d56c7",
          "raw_rows": 20880,
          "valid_rows": 20880,
          "duplicates_removed": 0
        },
        {
          "path": "D:\\MyProject\\uniform_pressure_experiment_1023\\post_tensile_test\\1026\\60sample\\2\\280N\\stage_00467.comdat_comdata.csv",
          "stage": 467,
          "sha256": "185ea144c228fcf12e21fa63f2a1c18dbe69f214fdcad17319a2400bcbb02d4c",
          "raw_rows": 20880,
          "valid_rows": 20880,
          "duplicates_removed": 0
        },
        {
          "path": "D:\\MyProject\\uniform_pressure_experiment_1023\\post_tensile_test\\1026\\60sample\\2\\280N\\stage_00468.comdat_comdata.csv",
          "stage": 468,
          "sha256": "d5a6f4442d7411b7382c6a900d12eae433d6e025bf1dfd7baf048b1478c7e7eb",
          "raw_rows": 20880,
          "valid_rows": 20880,
          "duplicates_removed": 0
        },
        {
          "path": "D:\\MyProject\\uniform_pressure_experiment_1023\\post_tensile_test\\1026\\60sample\\2\\280N\\stage_00469.comdat_comdata.csv",
          "stage": 469,
          "sha256": "edbe0f3608adf982197654204d8ae832c4e671f275503824bc41720747534475",
          "raw_rows": 20880,
          "valid_rows": 20880,
          "duplicates_removed": 0
        },
        {
          "path": "D:\\MyProject\\uniform_pressure_experiment_1023\\post_tensile_test\\1026\\60sample\\2\\280N\\stage_00470.comdat_comdata.csv",
          "stage": 470,
          "sha256": "21ab33bd9c6d3198e4da3ec5fe9f45e2f8eb0a2ff521f51543500c5938e4f40f",
          "raw_rows": 20880,
          "valid_rows": 20880,
          "duplicates_removed": 0
        },
        {
          "path": "D:\\MyProject\\uniform_pressure_experiment_1023\\post_tensile_test\\1026\\60sample\\2\\280N\\stage_00471.comdat_comdata.csv",
          "stage": 471,
          "sha256": "8b9562c66d76681d8f017dcff4a88b8ae29ad3e09f9c6845d0316f9df26e92a4",
          "raw_rows": 20880,
          "valid_rows": 20880,
          "duplicates_removed": 0
        },
        {
          "path": "D:\\MyProject\\uniform_pressure_experiment_1023\\post_tensile_test\\1026\\60sample\\2\\280N\\stage_00472.comdat_comdata.csv",
          "stage": 472,
          "sha256": "82420f86f7a8f5976d6c7a6fdc6bc922f58b282e892a862c193dd73247f0c70c",
          "raw_rows": 20880,
          "valid_rows": 20880,
          "duplicates_removed": 0
        },
        {
          "path": "D:\\MyProject\\uniform_pressure_experiment_1023\\post_tensile_test\\1026\\60sample\\2\\280N\\stage_00473.comdat_comdata.csv",
          "stage": 473,
          "sha256": "9f84fd00d80920bfeb94545dc2617ba221326bacaa541b32c5a9dc6746a97739",
          "raw_rows": 20880,
          "valid_rows": 20880,
          "duplicates_removed": 0
        },
        {
          "path": "D:\\MyProject\\uniform_pressure_experiment_1023\\post_tensile_test\\1026\\60sample\\2\\280N\\stage_00474.comdat_comdata.csv",
          "stage": 474,
          "sha256": "97e54086b959a143738576d08bcb5d0551846a4a9ac6405dda833fb8e9894877",
          "raw_rows": 20880,
          "valid_rows": 20880,
          "duplicates_removed": 0
        },
        {
          "path": "D:\\MyProject\\uniform_pressure_experiment_1023\\post_tensile_test\\1026\\60sample\\2\\280N\\stage_00475.comdat_comdata.csv",
          "stage": 475,
          "sha256": "4e688f975ed7e6717ae9dee38ffb1d8e63576a52b8474afe351f0f12f3635e24",
          "raw_rows": 20880,
          "valid_rows": 20880,
          "duplicates_removed": 0
        },
        {
          "path": "D:\\MyProject\\uniform_pressure_experiment_1023\\post_tensile_test\\1026\\60sample\\2\\280N\\stage_00476.comdat_comdata.csv",
          "stage": 476,
          "sha256": "3536433537c302ff2c35769840bdebb629253f992c2731ca256f2784a2d0c46a",
          "raw_rows": 20880,
          "valid_rows": 20880,
          "duplicates_removed": 0
        },
        {
          "path": "D:\\MyProject\\uniform_pressure_experiment_1023\\post_tensile_test\\1026\\60sample\\2\\280N\\stage_00477.comdat_comdata.csv",
          "stage": 477,
          "sha256": "f4ecca5811010a7de961ea60f27ea0c4e97f15c10ebbed1c75e77cf9593d9fc9",
          "raw_rows": 20880,
          "valid_rows": 20880,
          "duplicates_removed": 0
        },
        {
          "path": "D:\\MyProject\\uniform_pressure_experiment_1023\\post_tensile_test\\1026\\60sample\\2\\280N\\stage_00478.comdat_comdata.csv",
          "stage": 478,
          "sha256": "f5ab52204d315b0822426a37800780522f058fccda45b1fff00ad87370c4f25e",
          "raw_rows": 20880,
          "valid_rows": 20880,
          "duplicates_removed": 0
        },
        {
          "path": "D:\\MyProject\\uniform_pressure_experiment_1023\\post_tensile_test\\1026\\60sample\\2\\280N\\stage_00479.comdat_comdata.csv",
          "stage": 479,
          "sha256": "583e21fef4a7030ef2bca197ffe6dd534f83515bca3bf9fe93c2d233d344e56b",
          "raw_rows": 20880,
          "valid_rows": 20880,
          "duplicates_removed": 0
        }
      ],
      "frame_count": 15,
      "common_points": 20880,
      "valid_points_per_frame": [
        20880,
        20880,
        20880,
        20880,
        20880,
        20880,
        20880,
        20880,
        20880,
        20880,
        20880,
        20880,
        20880,
        20880,
        20880
      ],
      "reference_bounds": [
        [
          -3.8989754486,
          -50.0663892813
        ],
        [
          13.7793336908,
          61.27594369449999
        ]
      ],
      "reference_span": [
        17.6783091394,
        111.34233297579999
      ],
      "displacement_reference": "initial_reference_image",
      "csv_coordinate_state": "deformed",
      "reference_coordinate_rule": "[X-DX,Y-DY]",
      "noise_note": "Temporal SD is diagnostic; frames are not assumed independent."
    }
  },
  "calibration": [
    {
      "infill_percent": 60,
      "batch": 1023,
      "n": 4,
      "mean_E_MPa": 1173.51874116734,
      "sd_E_MPa": 61.86564442499001,
      "fit_method": "common_stress_window_OLS"
    }
  ],
  "calibration_source_sha256": "8e67f28122cfc9ae1710f5c9081179c92ac21c85e63d1b56de5fad641bb60898",
  "rigid_policy": "FE has three gauge constraints; observed residual fits the same two translations and infinitesimal rotation",
  "primary_nu_prespecified": 0.26,
  "objective_definition": "0.5*r.T@W_area@r + 0.5*gamma*integral(|grad(E)|^2); no modulus or noise normalization",
  "physical_validation_status": "not_established; geometry registration and boundary-equivalence evidence are distinct",
  "scope": "conditional comparison under explicit registration assumptions",
  "evaluation_scope": "fit_only_no_independent_validation",
  "force_reference": "force_increment_from_record_start",
  "force_reference_note": "用户指定始末载荷差值。第2次：280.00000000 - 68.76560000 = 211.23440000 N。末载为用户明确假设，无同期载荷覆盖。载荷记录起点与DIC第0帧未同步核实；绝对模量是此参考对应假设下的条件性结果。",
  "displacement_component_weights": {
    "ux": 1.0,
    "uy": 1.0
  },
  "coverage": [
    {
      "case": "run2",
      "dic_row_step_mm": 0.31014577429999995,
      "dic_col_step_mm": 0.3101457742999998,
      "points": 20880,
      "frame_count": 15,
      "points_inside": 20880,
      "points_outside": 0,
      "x_min_mm": 0.0,
      "x_max_mm": 111.34233297579999,
      "y_min_mm": 0.0,
      "y_max_mm": 17.6783091394
    }
  ],
  "configuration": {
    "PROJECT_ROOT": "D:\\MyProject\\uniform_pressure_experiment_1023",
    "RUN_NAME": "60sample_1026_run2_h1_20261026",
    "INPUTS_CONFIGURED": true,
    "DATA_MODE": "dic",
    "MESH_SOURCE": "configured_grid",
    "CONFIGURED_ELEMENTS": [
      121,
      19
    ],
    "REGULARIZATION_MODE": "gradient",
    "TV_DELTA": 10.0,
    "DISPLACEMENT_COMPONENT_WEIGHTS": [
      1.0,
      1.0
    ],
    "PRIMARY_NU": 0.26,
    "NU_VALUES": [
      0.24,
      0.26,
      0.28,
      0.33
    ],
    "SYNTHETIC_NU": 0.26,
    "GAMMA_COUNT": 50,
    "GAMMA_LOG10_RANGE": [
      -12.0,
      -4.0
    ],
    "MAX_ITER": 1500,
    "MAX_FUN": 12000,
    "FTOL": 1e-30,
    "GTOL": 1e-12,
    "EXACT_TV_SOLVER": "primal_dual",
    "EXACT_TV_PRIMAL_STEP": 20000000.0,
    "EXACT_TV_COUPLING": 0.9,
    "EXACT_TV_OPTIONS": {
      "max_outer": 12000,
      "max_inner": 150,
      "stationarity_atol": 1e-09,
      "stationarity_rtol": 0.001,
      "primal_atol": 1e-06,
      "primal_rtol": 0.0001,
      "gap_atol": 1e-09,
      "gap_rtol": 0.0001,
      "adapt_interval": 10
    },
    "SAMPLE_ROOT": "D:\\MyProject\\uniform_pressure_experiment_1023\\post_tensile_test\\1026\\60sample",
    "PLATFORMS": {
      "run2": {
        "folder": "D:\\MyProject\\uniform_pressure_experiment_1023\\post_tensile_test\\1026\\60sample\\2\\280N",
        "stages": [
          465,
          479
        ],
        "run": 2,
        "setting_N": 280,
        "force_N": 211.2344,
        "force_note": "User-defined end-minus-start force: end 280.00000000 N minus record-start 68.76560000 N. End force assumed; no contemporaneous force record. DIC reference/force-start coincidence unverified."
      }
    },
    "FIT_CASES": [
      "run2"
    ],
    "PREDICT_CASES": [],
    "FORCE_PAIRING_CSV": "D:\\MyProject\\uniform_pressure_experiment_1023\\post_tensile_test\\1026\\60sample\\selected_dic_windows.csv",
    "FORCE_REFERENCE": "force_increment_from_record_start",
    "FORCE_REFERENCE_NOTE": "用户指定始末载荷差值。第2次：280.00000000 - 68.76560000 = 211.23440000 N。末载为用户明确假设，无同期载荷覆盖。载荷记录起点与DIC第0帧未同步核实；绝对模量是此参考对应假设下的条件性结果。",
    "FORCE_ASSUMED": true,
    "DIC_UNIT": "mm",
    "DIC_COORDINATE_STATE": "deformed",
    "DISPLACEMENT_REFERENCE": "initial_reference_image",
    "DOMAIN_SOURCE": "dic_reference_bounds",
    "GEO_L": 111.34233297579999,
    "GEO_H": 17.6783091394,
    "THICKNESS": 3.2,
    "LOAD_SECTION_WIDTH": 17.6783091394,
    "INTERNAL_SIDE_BOUNDARY": "traction_free_approximation",
    "REGION_INFILL_PERCENT": [
      60
    ],
    "REGION_BOUNDARIES_MANUFACTURING_X": [],
    "REGION_BOUNDARIES_X": [],
    "REGION_BOUNDARIES_CENTERED_X": [],
    "CALIBRATION_CSV": "D:\\MyProject\\uniform_pressure_experiment_1023\\post_tensile_test\\1023\\analysis_results\\modulus_20261026_28_final\\group_summary.csv",
    "CALIBRATION_METHOD": "common_stress_window_OLS",
    "REGISTRATION": {
      "mode": "assumed_center",
      "matrix": [
        [
          0.0,
          1.0
        ],
        [
          1.0,
          0.0
        ]
      ],
      "note": "均匀试样无材料分区；DIC原Y作为拉伸轴x，原X作为横向y；坐标与位移共用换轴，保持毫米长度。参考点云居中仅确定原点，不缩放。DIC覆盖宽度按用户要求作为承载宽度，厚度近似3.2 mm。",
      "cloud_center_fem_mm": [
        55.671166487899995,
        8.8391545697
      ]
    },
    "OUTSIDE_POINT_POLICY": "reject",
    "CASE_ID": "project1023_60sample_1026_run2_h1_20261026",
    "CASE_OUTPUT": "D:\\MyProject\\uniform_pressure_experiment_1023\\results\\dic_full\\60sample_1026_run2_h1_20261026",
    "NEL_X": 121,
    "NEL_Y": 19,
    "GAMMA_CANDIDATES": [
      1e-12,
      1.4563484775012444e-12,
      2.1209508879201927e-12,
      3.088843596477485e-12,
      4.498432668969453e-12,
      6.551285568595496e-12,
      9.540954763499924e-12,
      1.389495494373136e-11,
      2.0235896477251556e-11,
      2.94705170255181e-11,
      4.2919342601287785e-11,
      6.250551925273977e-11,
      9.102981779915227e-11,
      1.3257113655901109e-10,
      1.9306977288832457e-10,
      2.8117686979742364e-10,
      4.0949150623804193e-10,
      5.963623316594636e-10,
      8.68511373751352e-10,
      1.2648552168552958e-09,
      1.8420699693267164e-09,
      2.6826957952797275e-09,
      3.906939937054621e-09,
      5.689866029018305e-09,
      8.28642772854686e-09,
      1.206792640639329e-08,
      1.757510624854793e-08,
      2.5595479226995333e-08,
      3.7275937203149377e-08,
      5.4286754393238595e-08,
      7.906043210907701e-08,
      1.1513953993264481e-07,
      1.6768329368110066e-07,
      2.4420530945486497e-07,
      3.5564803062231287e-07,
      5.179474679231213e-07,
      7.543120063354623e-07,
      1.0985411419875572e-06,
      1.5998587196060574e-06,
      2.3299518105153717e-06,
      3.3932217718953298e-06,
      4.941713361323839e-06,
      7.196856730011514e-06,
      1.0481131341546853e-05,
      1.5264179671752335e-05,
      2.2229964825261955e-05,
      3.237457542817647e-05,
      4.71486636345739e-05,
      6.866488450042999e-05,
      0.0001
    ]
  },
  "environment": {
    "python": "3.13.2 | packaged by Anaconda, Inc. | (main, Feb  6 2025, 18:49:14) [MSC v.1929 64 bit (AMD64)]",
    "executable": "D:\\miniconda3\\python.exe",
    "numpy": "2.4.0",
    "scipy": "1.17.1",
    "platform": "Windows-11-10.0.26300-SP0",
    "git_revision": "087375cfb4ca5b45b8be25b31fd869d8c7de8166",
    "git_dirty": true,
    "command": [
      "D:\\MyProject\\uniform_pressure_experiment_1023\\script\\step1_prepare_dic.py"
    ]
  },
  "source_sha256": {
    "dic_case_config.py": "c7c691b9e43753fe0deb63fc3afd0911037af16d38c33a3f1792896318243390",
    "fgm_asm\\exact_tv.py": "979814d5ef8e431883c0333660723538461ec8fd144232bbc17c3e33044ce6e7",
    "fgm_asm\\fem_forward.py": "bde2f57ef5ef7d091f80fa950c79a898f7878fec4424ea5abc2892465d7a8266",
    "fgm_asm\\grf.py": "ffd2705ed28c642e83299149d352695235bfa383abae3870e8f05292a4c1d28c",
    "fgm_asm\\inverse_solver.py": "32ee38eac13280a349b9a8fcc99b62ae5494db8db2d90358471c8c5022f28646",
    "fgm_asm\\load_case.py": "ff8761cd9c709580258af1192c59715a4260ce2a3417edcb8620d7662e65aa56",
    "fgm_asm\\l_curve.py": "2a376d962782df76bc75603ebd16d46bcf6b9c60103b709a30330baff7f06eee",
    "fgm_asm\\material.py": "7982752e658a7d722f76209fc978e2a8930dcf0f22ed121617cb2ada04805cbc",
    "fgm_asm\\mesh.py": "1024656e9608b8afcc7ec6e3908a9adbf8991fa64914e6b93565cb8756bd7432",
    "fgm_asm\\observation.py": "a9f8b7bcdf48e627933b3e6bcae1ad8f087cfa19d4daf7970f1c0f1c997eede7",
    "fgm_asm\\regularization.py": "aabba467ec8acd83f1a46671dfe58b26aacded0fabc8f945a59c4c73cd0082ab",
    "fgm_asm\\research.py": "3a86f6fdd73d8d5e102f2ef0141c9e9ced2159a7147fe545b8ad8017b0a6ea93",
    "fgm_asm\\tgv.py": "abdef11e675718111bdd9630d56adcbd902152b1577a3a79af2c121186e846af",
    "fgm_asm\\__init__.py": "eea06c1e7cf5ffe79e033adf820c112401b646430f4bcf3655fbdc13862c9c34",
    "lib\\config_utils.py": "091f1c7135c1521de1e4a78698b960a61027ce597359de9dfed18f1f9646d25c",
    "lib\\dic_case_reporting.py": "b5aa045517de5a7b31df958934751a3f9f1a4db853a258969d741ab8b6c42f63",
    "lib\\dic_case_workflow.py": "f3ed232ead3089b5b20523e287cb9bb40e0cd6b8f874963166a023ee97e5bce6",
    "lib\\dic_frame_selection.py": "6ee5b336463b2d46ad325c827cf73a84492ca19182f4300fd2b3ca7b31a4c10d",
    "lib\\dic_preprocessing.py": "8fdbf7107b347376ffe2dc91a0b8f5c54476aaa1d8f2ed710d427952b70368ee",
    "lib\\experiment_data.py": "0463994916d6f68390a7d360e397853cd9fafcf7f2f0dad1dcd804ec73d3af2b",
    "lib\\io_utils.py": "be64bd808fdb2cc75c19208326cc38d572369f08cdf2f8749ff2a24b2f8b3e55",
    "lib\\research_reporting.py": "a347d23bbf0f8e12fdacd496607cee45585ad7c404e3372aebf179b5f93d71b2",
    "lib\\synthetic_recovery.py": "10dd9678f6d2667a046054ade24825da7742541cc6dbf967a3f05574e767f495",
    "lib\\tensile_calibration.py": "d68f5b7c905c82bc89aedbf717171dbdf6c2871e39c3538ef7bfd6dfe187524a",
    "lib\\tensile_fit_standard.py": "47d6a1fb83d164cddfe8edefbe9f7934043a37d7ef0f4617f1bf1204ef1bb222",
    "lib\\verify_tensile_calibration.py": "de20f6fe49bad33c7ca7869ce53a67467f427ffd9369b374212ff0e86ad4b036",
    "lib\\__init__.py": "cee96f9d84d28c0a84b710640de16b3544a2187987c25735016fc188df7db10e",
    "script\\step1_prepare_dic.py": "a1da0c1ace622027790f47301f2b372db0493a5d171388e638eccc84523209cc",
    "script\\step2_forward_calibrated.py": "49cc7f57c5d79c3e21c99a21aad378447bc6b71d3259b88794ffe5ca958e2977",
    "script\\step3_inverse_dic.py": "9d8e740103b99a9b10f9ca17d4ebc6fb704a73989af971dd64d266e8422dd893",
    "script\\step4_compare_results.py": "11a4b81b212d1f442f62f4f8152c08b340cc0366efee946fa261dfb45e5126d9",
    "script\\__init__.py": "d49f1e106b2e6e10d230c915183ef7d43390802a159c80aa118c8980e8be421a"
  }
}
