Repository: zhugx-zju/fgm_dic

# PLA 单轴拉伸数据

当前有效结果：1013 保留 `modulus_20261013_165808`；1016 和跨批次研究使用 `analysis_20261017`。

- [1016 单批分析报告](1016/analysis_results/analysis_20261017/analysis_report.md)：组均值、逐根相对偏差、各填充率原始曲线和拟合入口。
- [1013–1016 桥接报告](analysis_results/analysis_20261017/batch_comparison_report.md)：60%/90%桥接、旧70%/80%诊断，以及三种选段口径的区别。
- [混合批次模量—填充率分析](analysis_results/mixed_infill_20261017/linearity_report.md)：1013的40%、50%、60%、90%、100%与1016的70%、80%，比较线性近似、残差与逐根选段敏感性。
- [混合批次模量—填充率主图](comparison_results/mixed_infill_20261017/modulus_vs_infill.png)：34根试样、7个组均值及标准差，保留批次标记。
- `1016/<填充率>/analysis_results/analysis_20261017/`：该组新批试样的原始曲线、拟合图和结果。
- `1016/comparison_results/analysis_20261017/`：仅1016各填充率的总对比图。

File: post_tensile_test/1026/60sample/analysis_results/h1_uniformity_20261026_final/run3_evidence/03_inverse_metadata.json
{
  "case_id": "project1023_60sample_1026_run3_h1_20261026",
  "coordinates_verified": false,
  "registration": {
    "mode": "assumed_center",
    "matrix": [
      [
        0.0,
        1.0
      ],
      [
        1.0,
        0.0
      ]
    ],
    "note": "均匀试样无材料分区；DIC原Y作为拉伸轴x，原X作为横向y；坐标与位移共用换轴，保持毫米长度。参考点云居中仅确定原点，不缩放。DIC覆盖宽度按用户要求作为承载宽度，厚度近似3.2 mm。",
    "cloud_center_fem_mm": [
      56.36385534697,
      9.18287531127
    ]
  },
  "matrix": [
    [
      0.0,
      1.0
    ],
    [
      1.0,
      0.0
    ]
  ],
  "offset_mm": [
    49.759422859039994,
    5.428300675499999
  ],
  "physical_model_mm": [
    112.72771069394,
    18.36575062254,
    3.2
  ],
  "shared_mesh": {
    "nel_x": 121,
    "nel_y": 19,
    "hx_mm": 0.9316339726771901,
    "hy_mm": 0.9666184538178947,
    "source": "configured_grid",
    "nodes": 2440,
    "same_for_forward_and_inverse": true
  },
  "coverage": [
    {
      "case": "run3",
      "dic_row_step_mm": 0.31665087271,
      "dic_col_step_mm": 0.31665087270000014,
      "points": 21063,
      "frame_count": 15,
      "points_inside": 21063,
      "points_outside": 0,
      "x_min_mm": 0.0,
      "x_max_mm": 112.72771069394,
      "y_min_mm": -8.881784197001252e-16,
      "y_max_mm": 18.36575062254
    }
  ],
  "force_pairing": {
    "run3": {
      "mean_corrected_force_N": 129.05999999999997,
      "provenance": "User-defined end-minus-start force: end 379.78479000 N minus record-start 250.72479000 N. End force last measured record; plateau mean differs by 0.135 N. DIC reference/force-start coincidence unverified.",
      "reference": "force_increment_from_record_start",
      "model_end_force_N": 129.05999999999997,
      "uniform_traction_MPa": 2.196003355860777,
      "load_section_width_mm": 18.36575062254,
      "force_reference_note": "用户指定始末载荷差值。第3次：379.78479000 - 250.72479000 = 129.06000000 N。末载为载荷文件最后一条记录，窗口内均值为379.6495967 N。载荷记录起点与DIC第0帧未同步核实；绝对模量是此参考对应假设下的条件性结果。"
    }
  },
  "scope": "conditional comparison under explicit registration assumptions",
  "primary_nu_prespecified": 0.26,
  "objective_definition": "0.5*r.T@W_area@r + 0.5*gamma*integral(|grad(E)|^2); no modulus or noise normalization",
  "prepared_metadata_sha256": "36858b3b2bc8784e328dee72a69afcbe258dfee9916d738c397e056aff4ec2a5",
  "prepared_fields_sha256": "74bb807d654d2cfe68cf0eb0fe72c6553f39be54b2968b6a7d77127e69e17a81",
  "workflow": "dic_case_inverse",
  "status": "computed",
  "evaluation_scope": "fit_only_no_independent_validation",
  "force_reference": "force_increment_from_record_start",
  "force_reference_note": "用户指定始末载荷差值。第3次：379.78479000 - 250.72479000 = 129.06000000 N。末载为载荷文件最后一条记录，窗口内均值为379.6495967 N。载荷记录起点与DIC第0帧未同步核实；绝对模量是此参考对应假设下的条件性结果。",
  "domain_geometry": {
    "source": "dic_reference_bounds",
    "source_platform": "run3",
    "load_section_width_mm": 18.36575062254,
    "lateral_boundary": "traction_free_approximation",
    "material_position": "centered assumption"
  },
  "displacement_component_weights": {
    "ux": 1.0,
    "uy": 1.0
  },
  "gamma_selection_method": "l_curve",
  "l_curve_enabled": true,
  "selected_gamma": 5.4286754393238595e-08,
  "gamma_at_scan_boundary": false,
  "scan_initialization": "fit-DIC homogeneous initialization, then decreasing-gamma converged continuation",
  "initialization": {
    "source": "homogeneous_dic_fit",
    "uniform_E_MPa": 1473.1026044221362,
    "fit_cases": [
      "run3"
    ],
    "nu": 0.26,
    "uses_calibration": false,
    "uses_prediction_cases": false
  },
  "final_initialization": "selected L-curve field, identical for all nu",
  "configuration": {
    "PROJECT_ROOT": "D:\\MyProject\\uniform_pressure_experiment_1023",
    "RUN_NAME": "60sample_1026_run3_h1_20261026",
    "INPUTS_CONFIGURED": true,
    "DATA_MODE": "dic",
    "MESH_SOURCE": "configured_grid",
    "CONFIGURED_ELEMENTS": [
      121,
      19
    ],
    "REGULARIZATION_MODE": "gradient",
    "TV_DELTA": 10.0,
    "DISPLACEMENT_COMPONENT_WEIGHTS": [
      1.0,
      1.0
    ],
    "PRIMARY_NU": 0.26,
    "NU_VALUES": [
      0.24,
      0.26,
      0.28,
      0.33
    ],
    "SYNTHETIC_NU": 0.26,
    "GAMMA_COUNT": 50,
    "GAMMA_LOG10_RANGE": [
      -12.0,
      -4.0
    ],
    "MAX_ITER": 1500,
    "MAX_FUN": 12000,
    "FTOL": 1e-30,
    "GTOL": 1e-12,
    "EXACT_TV_SOLVER": "primal_dual",
    "EXACT_TV_PRIMAL_STEP": 20000000.0,
    "EXACT_TV_COUPLING": 0.9,
    "EXACT_TV_OPTIONS": {
      "max_outer": 12000,
      "max_inner": 150,
      "stationarity_atol": 1e-09,
      "stationarity_rtol": 0.001,
      "primal_atol": 1e-06,
      "primal_rtol": 0.0001,
      "gap_atol": 1e-09,
      "gap_rtol": 0.0001,
      "adapt_interval": 10
    },
    "SAMPLE_ROOT": "D:\\MyProject\\uniform_pressure_experiment_1023\\post_tensile_test\\1026\\60sample",
    "PLATFORMS": {
      "run3": {
        "folder": "D:\\MyProject\\uniform_pressure_experiment_1023\\post_tensile_test\\1026\\60sample\\3\\380N",
        "stages": [
          235,
          249
        ],
        "run": 3,
        "setting_N": 380,
        "force_N": 129.05999999999997,
        "force_note": "User-defined end-minus-start force: end 379.78479000 N minus record-start 250.72479000 N. End force last measured record; plateau mean differs by 0.135 N. DIC reference/force-start coincidence unverified."
      }
    },
    "FIT_CASES": [
      "run3"
    ],
    "PREDICT_CASES": [],
    "FORCE_PAIRING_CSV": "D:\\MyProject\\uniform_pressure_experiment_1023\\post_tensile_test\\1026\\60sample\\selected_dic_windows.csv",
    "FORCE_REFERENCE": "force_increment_from_record_start",
    "FORCE_REFERENCE_NOTE": "用户指定始末载荷差值。第3次：379.78479000 - 250.72479000 = 129.06000000 N。末载为载荷文件最后一条记录，窗口内均值为379.6495967 N。载荷记录起点与DIC第0帧未同步核实；绝对模量是此参考对应假设下的条件性结果。",
    "FORCE_ASSUMED": false,
    "DIC_UNIT": "mm",
    "DIC_COORDINATE_STATE": "deformed",
    "DISPLACEMENT_REFERENCE": "initial_reference_image",
    "DOMAIN_SOURCE": "dic_reference_bounds",
    "GEO_L": 112.72771069394,
    "GEO_H": 18.36575062254,
    "THICKNESS": 3.2,
    "LOAD_SECTION_WIDTH": 18.36575062254,
    "INTERNAL_SIDE_BOUNDARY": "traction_free_approximation",
    "REGION_INFILL_PERCENT": [
      60
    ],
    "REGION_BOUNDARIES_MANUFACTURING_X": [],
    "REGION_BOUNDARIES_X": [],
    "REGION_BOUNDARIES_CENTERED_X": [],
    "CALIBRATION_CSV": "D:\\MyProject\\uniform_pressure_experiment_1023\\post_tensile_test\\1023\\analysis_results\\modulus_20261026_28_final\\group_summary.csv",
    "CALIBRATION_METHOD": "common_stress_window_OLS",
    "REGISTRATION": {
      "mode": "assumed_center",
      "matrix": [
        [
          0.0,
          1.0
        ],
        [
          1.0,
          0.0
        ]
      ],
      "note": "均匀试样无材料分区；DIC原Y作为拉伸轴x，原X作为横向y；坐标与位移共用换轴，保持毫米长度。参考点云居中仅确定原点，不缩放。DIC覆盖宽度按用户要求作为承载宽度，厚度近似3.2 mm。",
      "cloud_center_fem_mm": [
        56.36385534697,
        9.18287531127
      ]
    },
    "OUTSIDE_POINT_POLICY": "reject",
    "CASE_ID": "project1023_60sample_1026_run3_h1_20261026",
    "CASE_OUTPUT": "D:\\MyProject\\uniform_pressure_experiment_1023\\results\\dic_full\\60sample_1026_run3_h1_20261026",
    "NEL_X": 121,
    "NEL_Y": 19,
    "GAMMA_CANDIDATES": [
      1e-12,
      1.4563484775012444e-12,
      2.1209508879201927e-12,
      3.088843596477485e-12,
      4.498432668969453e-12,
      6.551285568595496e-12,
      9.540954763499924e-12,
      1.389495494373136e-11,
      2.0235896477251556e-11,
      2.94705170255181e-11,
      4.2919342601287785e-11,
      6.250551925273977e-11,
      9.102981779915227e-11,
      1.3257113655901109e-10,
      1.9306977288832457e-10,
      2.8117686979742364e-10,
      4.0949150623804193e-10,
      5.963623316594636e-10,
      8.68511373751352e-10,
      1.2648552168552958e-09,
      1.8420699693267164e-09,
      2.6826957952797275e-09,
      3.906939937054621e-09,
      5.689866029018305e-09,
      8.28642772854686e-09,
      1.206792640639329e-08,
      1.757510624854793e-08,
      2.5595479226995333e-08,
      3.7275937203149377e-08,
      5.4286754393238595e-08,
      7.906043210907701e-08,
      1.1513953993264481e-07,
      1.6768329368110066e-07,
      2.4420530945486497e-07,
      3.5564803062231287e-07,
      5.179474679231213e-07,
      7.543120063354623e-07,
      1.0985411419875572e-06,
      1.5998587196060574e-06,
      2.3299518105153717e-06,
      3.3932217718953298e-06,
      4.941713361323839e-06,
      7.196856730011514e-06,
      1.0481131341546853e-05,
      1.5264179671752335e-05,
      2.2229964825261955e-05,
      3.237457542817647e-05,
      4.71486636345739e-05,
      6.866488450042999e-05,
      0.0001
    ]
  },
  "environment": {
    "python": "3.13.2 | packaged by Anaconda, Inc. | (main, Feb  6 2025, 18:49:14) [MSC v.1929 64 bit (AMD64)]",
    "executable": "D:\\miniconda3\\python.exe",
    "numpy": "2.4.0",
    "scipy": "1.17.1",
    "platform": "Windows-11-10.0.26300-SP0",
    "git_revision": "087375cfb4ca5b45b8be25b31fd869d8c7de8166",
    "git_dirty": true,
    "command": [
      "D:\\MyProject\\uniform_pressure_experiment_1023\\script\\step3_inverse_dic.py",
      "--input",
      "results/dic_full/60sample_1026_run3_h1_20261026/01_prepared"
    ]
  },
  "source_sha256": {
    "dic_case_config.py": "feb2340763f2caf66b95f4b773b074fc31a137d8dfecbee2ac75a8a65d2dfb01",
    "fgm_asm\\exact_tv.py": "979814d5ef8e431883c0333660723538461ec8fd144232bbc17c3e33044ce6e7",
    "fgm_asm\\fem_forward.py": "bde2f57ef5ef7d091f80fa950c79a898f7878fec4424ea5abc2892465d7a8266",
    "fgm_asm\\grf.py": "ffd2705ed28c642e83299149d352695235bfa383abae3870e8f05292a4c1d28c",
    "fgm_asm\\inverse_solver.py": "32ee38eac13280a349b9a8fcc99b62ae5494db8db2d90358471c8c5022f28646",
    "fgm_asm\\load_case.py": "ff8761cd9c709580258af1192c59715a4260ce2a3417edcb8620d7662e65aa56",
    "fgm_asm\\l_curve.py": "2a376d962782df76bc75603ebd16d46bcf6b9c60103b709a30330baff7f06eee",
    "fgm_asm\\material.py": "7982752e658a7d722f76209fc978e2a8930dcf0f22ed121617cb2ada04805cbc",
    "fgm_asm\\mesh.py": "1024656e9608b8afcc7ec6e3908a9adbf8991fa64914e6b93565cb8756bd7432",
    "fgm_asm\\observation.py": "a9f8b7bcdf48e627933b3e6bcae1ad8f087cfa19d4daf7970f1c0f1c997eede7",
    "fgm_asm\\regularization.py": "aabba467ec8acd83f1a46671dfe58b26aacded0fabc8f945a59c4c73cd0082ab",
    "fgm_asm\\research.py": "3a86f6fdd73d8d5e102f2ef0141c9e9ced2159a7147fe545b8ad8017b0a6ea93",
    "fgm_asm\\tgv.py": "abdef11e675718111bdd9630d56adcbd902152b1577a3a79af2c121186e846af",
    "fgm_asm\\__init__.py": "eea06c1e7cf5ffe79e033adf820c112401b646430f4bcf3655fbdc13862c9c34",
    "lib\\config_utils.py": "091f1c7135c1521de1e4a78698b960a61027ce597359de9dfed18f1f9646d25c",
    "lib\\dic_case_reporting.py": "b5aa045517de5a7b31df958934751a3f9f1a4db853a258969d741ab8b6c42f63",
    "lib\\dic_case_workflow.py": "f3ed232ead3089b5b20523e287cb9bb40e0cd6b8f874963166a023ee97e5bce6",
    "lib\\dic_frame_selection.py": "6ee5b336463b2d46ad325c827cf73a84492ca19182f4300fd2b3ca7b31a4c10d",
    "lib\\dic_preprocessing.py": "8fdbf7107b347376ffe2dc91a0b8f5c54476aaa1d8f2ed710d427952b70368ee",
    "lib\\experiment_data.py": "0463994916d6f68390a7d360e397853cd9fafcf7f2f0dad1dcd804ec73d3af2b",
    "lib\\io_utils.py": "be64bd808fdb2cc75c19208326cc38d572369f08cdf2f8749ff2a24b2f8b3e55",
    "lib\\research_reporting.py": "a347d23bbf0f8e12fdacd496607cee45585ad7c404e3372aebf179b5f93d71b2",
    "lib\\synthetic_recovery.py": "10dd9678f6d2667a046054ade24825da7742541cc6dbf967a3f05574e767f495",
    "lib\\tensile_calibration.py": "d68f5b7c905c82bc89aedbf717171dbdf6c2871e39c3538ef7bfd6dfe187524a",
    "lib\\tensile_fit_standard.py": "47d6a1fb83d164cddfe8edefbe9f7934043a37d7ef0f4617f1bf1204ef1bb222",
    "lib\\verify_tensile_calibration.py": "de20f6fe49bad33c7ca7869ce53a67467f427ffd9369b374212ff0e86ad4b036",
    "lib\\__init__.py": "cee96f9d84d28c0a84b710640de16b3544a2187987c25735016fc188df7db10e",
    "script\\step1_prepare_dic.py": "a1da0c1ace622027790f47301f2b372db0493a5d171388e638eccc84523209cc",
    "script\\step2_forward_calibrated.py": "49cc7f57c5d79c3e21c99a21aad378447bc6b71d3259b88794ffe5ca958e2977",
    "script\\step3_inverse_dic.py": "9d8e740103b99a9b10f9ca17d4ebc6fb704a73989af971dd64d266e8422dd893",
    "script\\step4_compare_results.py": "11a4b81b212d1f442f62f4f8152c08b340cc0366efee946fa261dfb45e5126d9",
    "script\\__init__.py": "d49f1e106b2e6e10d230c915183ef7d43390802a159c80aa118c8980e8be421a"
  },
  "l_curve_status": "selected",
  "l_curve_message": "Selected maximum positive discrete log-log curvature.",
  "solvers": [
    {
      "nu": 0.24,
      "converged": true,
      "message": "CONVERGENCE: RELATIVE REDUCTION OF F <= FACTR*EPSMCH",
      "n_iterations": 97,
      "n_evaluations": 170,
      "final_cost": 0.008069177325320196,
      "regularization_mode": "gradient",
      "residual_norm": 0.11763134099812989,
      "regularization_norm": 205.88862106120445,
      "final_gradient_inf": 2.199331248682059e-09,
      "line_search_restarts": [],
      "gradient_tolerance_satisfied": false
    },
    {
      "nu": 0.26,
      "converged": true,
      "message": "CONVERGENCE: RELATIVE REDUCTION OF F <= FACTR*EPSMCH",
      "n_iterations": 6,
      "n_evaluations": 188,
      "final_cost": 0.007339364145670269,
      "regularization_mode": "gradient",
      "residual_norm": 0.11124893915574247,
      "regularization_norm": 205.94138158215736,
      "final_gradient_inf": 4.2319392341442835e-09,
      "line_search_restarts": [],
      "gradient_tolerance_satisfied": false
    },
    {
      "nu": 0.28,
      "converged": true,
      "message": "CONVERGENCE: RELATIVE REDUCTION OF F <= FACTR*EPSMCH",
      "n_iterations": 102,
      "n_evaluations": 139,
      "final_cost": 0.00666492648954689,
      "regularization_mode": "gradient",
      "residual_norm": 0.10500962853311933,
      "regularization_norm": 205.9605698930602,
      "final_gradient_inf": 3.986992046516209e-09,
      "line_search_restarts": [],
      "gradient_tolerance_satisfied": false
    },
    {
      "nu": 0.33,
      "converged": true,
      "message": "CONVERGENCE: RELATIVE REDUCTION OF F <= FACTR*EPSMCH",
      "n_iterations": 136,
      "n_evaluations": 204,
      "final_cost": 0.005220999061601426,
      "regularization_mode": "gradient",
      "residual_norm": 0.09022893425768377,
      "regularization_norm": 205.86693616634227,
      "final_gradient_inf": 2.683283304742568e-09,
      "line_search_restarts": [],
      "gradient_tolerance_satisfied": false
    }
  ]
}
