Repository: zhugx-zju/fgm_dic

# DIC 位移与二维模量反演

**当前主计算为全域DIC连续七区：** 从`all_region`按既定材料坐标截取七个连续16 mm目标区，取实际数据交集后为105.995085×18.484156 mm。368×65个DIC参考点直接作为有限元节点，形成367×64个Q4单元、23,920个独立模量参数。定义、数值状态及结果见[全域七区记录](docs/dic_full_workflow_20261020.md)。

**日常计算只修改 [dic_case_config.py](dic_case_config.py)。** 文件顶部统一选择实验DIC／分层合成／节点合成、DIC／指定网格、H1／Huber-TV、分量权重、泊松比和γ范围。然后依次运行下面四个默认脚本，无需切换配置文件。新结果按`RUN_NAME`保存到`results/dic_full/<RUN_NAME>/`；已有主线结果保留原位置。[选项与示例](docs/unified_configuration.md)。

**查看当前结果：双击根目录 [打开结果.html](打开结果.html)。** 页面直接进入当前实验，列出四步保存位置、云图、位移误差、模量对照及数值文件。每个步骤结束时也会打印绝对路径。

本项目的主线是：**独立材料标定 → 分区正演与 DIC 对照；180N、280N 各自的 DIC → 分别独立识别自由二维 E(x,y) → 与独立标定对照；本平台回代及跨载荷对照。** 两平台在121×19粗网格和367×64细网格上分别选γ、分别保存模量场，不做两平台联合拟合，不绑定不同 y 行，也不以分区模量作为强先验。当前协议见[两平台独立反演](docs/dic_independent_platforms_20261022.md)。

主线比较的参考约定见 [DIC—有限元坐标、位移基准与边界一致性](docs/dic_reference_consistency.md)：区分物理坐标配准、有限元三个刚体约束、残差刚体拟合与绘图居中，说明真实伸长为何保留、DIC 与 FEM 两套网格怎样连接，并列出当前代码入口和核对数值。

## 计划任务：梯度／分层材料统一高通量表征

新研究方案见 [统一反演方案（TeX）](plan/unified_gradient_layered_inverse_plan.tex) 与 [可浏览PDF](plan/unified_gradient_layered_inverse_plan.pdf)。目标是以“区域归属函数＋区内自由二维模量场”兼容连续梯度、分层常值和两者共存；模量系数与界面几何可联合识别，所有y行仍独立。数值部分比较原连续Q4方法、分层常值方法和统一方法，实验部分针对可制造分层结构，以独立标定及DIC检验新方法，并与原方法对照。

**当前为方案与先导核验阶段，尚未接入默认四步流程。** 文档给出完整表示及伴随梯度、未知量与结构先验的区分、固定／未知界面的公平协议、文献先例和JMPS目标的证据边界。区内／界面复合正则暂缓设计；数据项推导不代表含噪反演已稳定。后续测试从P0表示／积分／导数核验及P1小规模反演原型开始；正式含噪比较需先明确稳定化和选参协议。构造示意图与小核验记录保存在 `plan/unified_gradient_layered_assets/`，不是正式反演结果。

本任务采用独立研究输出（计划根目录 `results/unified_gradient_layered/`），不替换既有H1主线、不修改已有实验场与验证状态。高通量评价针对规定精度下可可靠获取的材料状态及实验／计算成本，不以节点或测点数量代替。后续测试入口、阶段状态和完成标准以该方案为准。

## 四个独立步骤

安装 `requirements.txt`。统一配置沿用73/85 mm标线中点、原始−Y递增方向和独立毫米尺度。`IDENTIFICATION_PLATFORM`选择本次独立识别平台；`GEOMETRY_REFERENCE_PLATFORM='180N'`固定共同几何，粗细网格分别给出`RUN_NAME`。H1默认50个对数等距γ覆盖10⁻¹²—10⁻⁴，每个平台只用自身DIC选参。已有180N结果保留，新补算280N独立反演。新计算在项目根目录依次执行：

```powershell
python -m script.step1_prepare_dic
python -m script.step2_forward_calibrated
python -m script.step3_inverse_dic
python -m script.step4_compare_results
```

换数据或计算选项时，修改同一配置文件并更换`RUN_NAME`，然后依次运行四个脚本。每一步自动生成云图；后续步骤核对用户配置并读取第1步冻结数据。已有数值输出拒绝覆盖。参数及逐项文件说明见 [分步骤流程](docs/dic_stepwise_workflow.md)。

| 步骤 | 保存目录（均在 CASE_OUTPUT 下） | 主要文件 |
| --- | --- | --- |
| DIC 准备 | `01_prepared/` | `云图.html`、DIC 位移云图、冻结输入与核查记录 |
| 独立正演 | `02_forward/` | `云图.html`、标定模量、各 ν 的 DIC／正演／相对误差对照、数值场 |
| DIC 反演 | `03_inverse/` | `云图.html`、二维模量、E(x)、DIC／回代／相对误差对照、识别与预测记录 |
| 比较出图 | `04_comparison/` | `打开查看结果.html`、CSV、各 ν/平台的 PNG/SVG |

浏览入口指向`results/dic_full/`。取数及实现核验位于`verification/`，同点方向对照位于`direction_check/`；旧region节点网格保留在`results/dic_mesh/`，旧粗网格保留在`results/dic/`。

日常粗网格选择`MESH_SOURCE='configured_grid'`与`CONFIGURED_ELEMENTS=(121,19)`。已有对照在`results/dic_full/coarse/`，`dic_coarse_config.py`保留其复现入口；几何、数据和载荷与细网格相同。

日常横向十倍权重直接在统一文件设置`DISPLACEMENT_COMPONENT_WEIGHTS=(1.,10.)`。已有`dic_uy10_config.py`及`results/dic_full/uy10/`保留其复现定义。系数表示面积加权的残差平方权重；协议及状态见[十倍横向权重](docs/dic_uy10_workflow_20261021.md)。

正则对照使用`dic_tv_config.py`及`results/dic_full/tv/`；δ=10阈值对照为`dic_tv10_config.py`及其`delta10/`。四步指定相应`--config`，同一粗网格、等权重，Huber-TV与原H1分别选γ。δ=1未得到有效拐点，δ=10已完成但横向误差没有实质改善。定义、核验和状态见[Huber-TV对照](docs/dic_tv_workflow_20261021.md)。

分层正问题位移的无噪声恢复采用`dic_synthetic_config.py`与节点表示对照`dic_synthetic_nodal_config.py`，仍用原四步入口，结果另存`results/dic_full/synthetic/`。固定已知ν、同粗网格与观测，区分正则偏差、突变界面表示和实验额外偏差；合成恢复不能唯一归因DIC误差。协议及结果见[合成恢复](docs/synthetic_recovery_20261021.md)。

误差云图统一采用百分比：位移误差以对应平台 DIC 去除三个刚体分量后的分量 RMS 归一化，避免逐点除以过零位移；原始残差仍以 mm 保存。第 2 步直接展示正演与 DIC 的并排对照，无需等到第 4 步。

# PLA 单轴拉伸数据

当前有效结果：1013 保留 `modulus_20261013_165808`；1016 和跨批次研究使用 `analysis_20261017`。

- [1016 单批分析报告](1016/analysis_results/analysis_20261017/analysis_report.md)：组均值、逐根相对偏差、各填充率原始曲线和拟合入口。
- [1013–1016 桥接报告](analysis_results/analysis_20261017/batch_comparison_report.md)：60%/90%桥接、旧70%/80%诊断，以及三种选段口径的区别。
- [混合批次模量—填充率分析](analysis_results/mixed_infill_20261017/linearity_report.md)：1013的40%、50%、60%、90%、100%与1016的70%、80%，比较线性近似、残差与逐根选段敏感性。
- [混合批次模量—填充率主图](comparison_results/mixed_infill_20261017/modulus_vs_infill.png)：34根试样、7个组均值及标准差，保留批次标记。
- `1016/<填充率>/analysis_results/analysis_20261017/`：该组新批试样的原始曲线、拟合图和结果。
- `1016/comparison_results/analysis_20261017/`：仅1016各填充率的总对比图。
- `analysis_results/analysis_20261017/<填充率>/`：两批在该填充率下的对照。
- `comparison_results/analysis_20261017/`：跨填充率的两批总对比图。

`fit_results.csv` / `group_summary.csv` 沿用原同填充率优先共同窗口的方法，不强求两批共窗。`individual_optimal_*` 为每根试样独立选段的补充对照，不覆盖主结果。`matched_*` 为跨批同应力段的诊断比较。各方法不能混作同一套标定参数。

相对偏差定义：`100 × |组均值 − 该试样模量| / 该试样模量`，反映组均值代表这些试样的偏差，并非相对于真实材料模量的测量误差。

原始工作簿、尺寸记录和sample_2/3保持不变。旧试运行结果与重复复现结果从活动目录清理，先存入 `analysis_archive/obsolete_analysis_20261017.zip`；清理清单和逐文件校验值位于同目录。

复现使用abqinter环境，必须指定未使用过的运行编号：

```powershell
& 'C:\Users\zhu_g\.conda\envs\abqinter\python.exe' -X utf8 -B 'D:\MyProject\post_tensile_test\analyze_tensile_batches.py' --root 'D:\MyProject\post_tensile_test' --run-id '新的运行编号'
```

File: post_tensile_test/1023/analysis_results/individual_3pct_monotone_20261026_final/analysis_report.md
# 逐根线性段与组内一致性约束

本运行找到满足每根相对本组均值偏差≤3%、七组均值不减的选段组合，全部28根均纳入。
**这是按用户条件联合选择窗口后的等效模量估计。3%一致性和单调性是选择约束，不是数据独立验证出的性质；不能据此声称原始重复试样的真实离散已降到3%。**

## 拟合标准

每根以自身峰值应力为基准，在峰前5%–80%范围以2.5%步长枚举窗口，窗口应力跨度至少为该峰值的10%，点数≥60。按实测外截面计算应力、以变形/50 mm标距计算应变，带截距OLS。R²≥0.995、前后半段斜率差/E≤5%、应变非递减步比例≥90%。各曲线起始力中位数仅作常数零点修正。
在所有合格窗口中联合选择：每根恰取一个窗口，各组均值是4根模量的算术平均，每根E位于本组均值的97%–103%，且七组均值依次不减。目标为最小化全部28根的Σ(1−R²)，各根等权。不指定目标模量、不按组使用不同阈值、不删除试样。

## 约束结果

±为4根之间的样本标准差，最后一列为本次用户定义的一致性误差。

| 填充率 | n | E均值 ± SD (MPa) | 最大单根偏差 (%) |
|---:|---:|---:|---:|
| 40% | 4 | 985.32 ± 32.57 | 2.989784 |
| 50% | 4 | 1119.96 ± 36.24 | 2.963203 |
| 60% | 4 | 1276.05 ± 30.42 | 2.993537 |
| 70% | 4 | 1472.30 ± 34.77 | 2.998118 |
| 80% | 4 | 1623.17 ± 37.87 | 2.992226 |
| 90% | 4 | 2055.18 ± 42.25 | 2.341756 |
| 100% | 4 | 2566.71 ± 54.79 | 2.989999 |

## 无约束对照及解释

在同一批当前数据上审查了16套统一、逐根独立的规则：窗口最小宽度取自身峰值的5%/10%/15%/20%，半段斜率差上限5%/10%，区间按最高R²或最宽合格段排序。满足全部28根、各组±3%和单调趋势的规则数为0。该搜索只覆盖这16套规则，不能证明所有可能的标准都不可行。所有设置及分组结果均保存，不只保留有利情形。
下表使用与约束运行完全相同的10%最小窗口宽度、5%半段斜率差和同一候选池，唯一变化是各根独立取最高R²、不施加3%与单调约束。全部28根均能拟合，组均值已经递增，但组内单根一致性仍不满足3%：

| 填充率 | 有效n | E均值 ± SD (MPa) | 最大单根偏差 (%) |
|---:|---:|---:|---:|
| 40% | 4 | 1042.14 ± 78.75 | 9.35 |
| 50% | 4 | 1199.79 ± 113.73 | 13.90 |
| 60% | 4 | 1244.68 ± 135.21 | 16.09 |
| 70% | 4 | 1438.35 ± 68.58 | 5.33 |
| 80% | 4 | 1637.73 ± 54.29 | 4.00 |
| 90% | 4 | 2024.35 ± 89.91 | 6.07 |
| 100% | 4 | 2540.34 ± 73.48 | 4.06 |

原15%最小宽度下的独立最高R²结果另存original_width15_group_summary.csv和original_width15_individual_fits.csv，保留最初问题的直接对照。

50-4在15%最小宽度与5%半段斜率差下无合格窗口，约束运行将最小宽度统一改为10%，因此允许其较短的局部线性段。这个改动对全部28根同等适用，但本身也是用本数据筛选的建模选择，需要新数据验证。
同一根曲线可在不同应力阶段表现出不同局部斜率。联合一致性约束会让一些试样选择较晚、较低斜率的区间，另一些选择较早的区间；这些局部表观模量不能自动视为同一材料初始弹性常数。
最终散布较小、曲线残差较小、仪器准确以及实际物理有效性是不同结论。若研究要求不施加组内一致性和制造单调先验，应报告独立逐根结果与实际散布，并复核异常变形记录或补测。

## 核验和复现

MILP状态：0，Optimization terminated successfully. (HiGHS Status 7: Optimal)；相对最优间隙0。重新由选中28个斜率计算均值，验证所有偏差和相邻均值差。以scipy.stats.linregress对原始力–变形独立拟合，检查E、R²和半段斜率差；最大E相对差6.66e-16。
原有83个文件SHA-256未变。原标定及日常DIC配置保持原样。本结果独立保存，不覆盖原参数。仪器通道按项目既有N、mm口径解释，本次不识别泊松比。

```powershell
& 'C:/Users/zhu_g/.conda/envs/abqinter/python.exe' -m lib.tensile_fit_standard --run-id <新的运行名>
```

本工具需要支持scipy.optimize.milp的SciPy（≥1.9）；本次环境见analysis_metadata.json。全部候选段、16套规则审查、逐根窗口、分组汇总和独立核验CSV均位于同目录，fit_40至fit_100为逐根窗口对照图，constraint_summary为约束结果总览。PNG与SVG由同一图状态输出。
