Repository: zhugx-zju/fgm_dic

# DIC 位移与二维模量反演

**当前主计算为全域DIC连续七区：** 从`all_region`按既定材料坐标截取七个连续16 mm目标区，取实际数据交集后为105.995085×18.484156 mm。368×65个DIC参考点直接作为有限元节点，形成367×64个Q4单元、23,920个独立模量参数。定义、数值状态及结果见[全域七区记录](docs/dic_full_workflow_20261020.md)。

**日常计算只修改 [dic_case_config.py](dic_case_config.py)。** 文件顶部统一选择实验DIC／分层合成／节点合成、DIC／指定网格、H1／Huber-TV、分量权重、泊松比和γ范围。然后依次运行下面四个默认脚本，无需切换配置文件。新结果按`RUN_NAME`保存到`results/dic_full/<RUN_NAME>/`；已有主线结果保留原位置。[选项与示例](docs/unified_configuration.md)。

**查看当前结果：双击根目录 [打开结果.html](打开结果.html)。** 页面直接进入当前实验，列出四步保存位置、云图、位移误差、模量对照及数值文件。每个步骤结束时也会打印绝对路径。

本项目的主线是：**独立材料标定 → 分区正演与 DIC 对照；180N、280N 各自的 DIC → 分别独立识别自由二维 E(x,y) → 与独立标定对照；本平台回代及跨载荷对照。** 两平台在121×19粗网格和367×64细网格上分别选γ、分别保存模量场，不做两平台联合拟合，不绑定不同 y 行，也不以分区模量作为强先验。当前协议见[两平台独立反演](docs/dic_independent_platforms_20261022.md)。

主线比较的参考约定见 [DIC—有限元坐标、位移基准与边界一致性](docs/dic_reference_consistency.md)：区分物理坐标配准、有限元三个刚体约束、残差刚体拟合与绘图居中，说明真实伸长为何保留、DIC 与 FEM 两套网格怎样连接，并列出当前代码入口和核对数值。

## 计划任务：梯度／分层材料统一高通量表征

新研究方案见 [统一反演方案（TeX）](plan/unified_gradient_layered_inverse_plan.tex) 与 [可浏览PDF](plan/unified_gradient_layered_inverse_plan.pdf)。目标是以“区域归属函数＋区内自由二维模量场”兼容连续梯度、分层常值和两者共存；模量系数与界面几何可联合识别，所有y行仍独立。数值部分比较原连续Q4方法、分层常值方法和统一方法，实验部分针对可制造分层结构，以独立标定及DIC检验新方法，并与原方法对照。

**当前为方案与先导核验阶段，尚未接入默认四步流程。** 文档给出完整表示及伴随梯度、未知量与结构先验的区分、固定／未知界面的公平协议、文献先例和JMPS目标的证据边界。区内／界面复合正则暂缓设计；数据项推导不代表含噪反演已稳定。后续测试从P0表示／积分／导数核验及P1小规模反演原型开始；正式含噪比较需先明确稳定化和选参协议。构造示意图与小核验记录保存在 `plan/unified_gradient_layered_assets/`，不是正式反演结果。

本任务采用独立研究输出（计划根目录 `results/unified_gradient_layered/`），不替换既有H1主线、不修改已有实验场与验证状态。高通量评价针对规定精度下可可靠获取的材料状态及实验／计算成本，不以节点或测点数量代替。后续测试入口、阶段状态和完成标准以该方案为准。

## 四个独立步骤

安装 `requirements.txt`。统一配置沿用73/85 mm标线中点、原始−Y递增方向和独立毫米尺度。`IDENTIFICATION_PLATFORM`选择本次独立识别平台；`GEOMETRY_REFERENCE_PLATFORM='180N'`固定共同几何，粗细网格分别给出`RUN_NAME`。H1默认50个对数等距γ覆盖10⁻¹²—10⁻⁴，每个平台只用自身DIC选参。已有180N结果保留，新补算280N独立反演。新计算在项目根目录依次执行：

```powershell
python -m script.step1_prepare_dic
python -m script.step2_forward_calibrated
python -m script.step3_inverse_dic
python -m script.step4_compare_results
```

换数据或计算选项时，修改同一配置文件并更换`RUN_NAME`，然后依次运行四个脚本。每一步自动生成云图；后续步骤核对用户配置并读取第1步冻结数据。已有数值输出拒绝覆盖。参数及逐项文件说明见 [分步骤流程](docs/dic_stepwise_workflow.md)。

| 步骤 | 保存目录（均在 CASE_OUTPUT 下） | 主要文件 |
| --- | --- | --- |
| DIC 准备 | `01_prepared/` | `云图.html`、DIC 位移云图、冻结输入与核查记录 |
| 独立正演 | `02_forward/` | `云图.html`、标定模量、各 ν 的 DIC／正演／相对误差对照、数值场 |
| DIC 反演 | `03_inverse/` | `云图.html`、二维模量、E(x)、DIC／回代／相对误差对照、识别与预测记录 |
| 比较出图 | `04_comparison/` | `打开查看结果.html`、CSV、各 ν/平台的 PNG/SVG |

浏览入口指向`results/dic_full/`。取数及实现核验位于`verification/`，同点方向对照位于`direction_check/`；旧region节点网格保留在`results/dic_mesh/`，旧粗网格保留在`results/dic/`。

日常粗网格选择`MESH_SOURCE='configured_grid'`与`CONFIGURED_ELEMENTS=(121,19)`。已有对照在`results/dic_full/coarse/`，`dic_coarse_config.py`保留其复现入口；几何、数据和载荷与细网格相同。

日常横向十倍权重直接在统一文件设置`DISPLACEMENT_COMPONENT_WEIGHTS=(1.,10.)`。已有`dic_uy10_config.py`及`results/dic_full/uy10/`保留其复现定义。系数表示面积加权的残差平方权重；协议及状态见[十倍横向权重](docs/dic_uy10_workflow_20261021.md)。

正则对照使用`dic_tv_config.py`及`results/dic_full/tv/`；δ=10阈值对照为`dic_tv10_config.py`及其`delta10/`。四步指定相应`--config`，同一粗网格、等权重，Huber-TV与原H1分别选γ。δ=1未得到有效拐点，δ=10已完成但横向误差没有实质改善。定义、核验和状态见[Huber-TV对照](docs/dic_tv_workflow_20261021.md)。

分层正问题位移的无噪声恢复采用`dic_synthetic_config.py`与节点表示对照`dic_synthetic_nodal_config.py`，仍用原四步入口，结果另存`results/dic_full/synthetic/`。固定已知ν、同粗网格与观测，区分正则偏差、突变界面表示和实验额外偏差；合成恢复不能唯一归因DIC误差。协议及结果见[合成恢复](docs/synthetic_recovery_20261021.md)。

误差云图统一采用百分比：位移误差以对应平台 DIC 去除三个刚体分量后的分量 RMS 归一化，避免逐点除以过零位移；原始残差仍以 mm 保存。第 2 步直接展示正演与 DIC 的并排对照，无需等到第 4 步。

# PLA 单轴拉伸数据

当前有效结果：1013 保留 `modulus_20261013_165808`；1016 和跨批次研究使用 `analysis_20261017`。

- [1016 单批分析报告](1016/analysis_results/analysis_20261017/analysis_report.md)：组均值、逐根相对偏差、各填充率原始曲线和拟合入口。
- [1013–1016 桥接报告](analysis_results/analysis_20261017/batch_comparison_report.md)：60%/90%桥接、旧70%/80%诊断，以及三种选段口径的区别。
- [混合批次模量—填充率分析](analysis_results/mixed_infill_20261017/linearity_report.md)：1013的40%、50%、60%、90%、100%与1016的70%、80%，比较线性近似、残差与逐根选段敏感性。
- [混合批次模量—填充率主图](comparison_results/mixed_infill_20261017/modulus_vs_infill.png)：34根试样、7个组均值及标准差，保留批次标记。
- `1016/<填充率>/analysis_results/analysis_20261017/`：该组新批试样的原始曲线、拟合图和结果。
- `1016/comparison_results/analysis_20261017/`：仅1016各填充率的总对比图。
- `analysis_results/analysis_20261017/<填充率>/`：两批在该填充率下的对照。
- `comparison_results/analysis_20261017/`：跨填充率的两批总对比图。

`fit_results.csv` / `group_summary.csv` 沿用原同填充率优先共同窗口的方法，不强求两批共窗。`individual_optimal_*` 为每根试样独立选段的补充对照，不覆盖主结果。`matched_*` 为跨批同应力段的诊断比较。各方法不能混作同一套标定参数。

相对偏差定义：`100 × |组均值 − 该试样模量| / 该试样模量`，反映组均值代表这些试样的偏差，并非相对于真实材料模量的测量误差。

原始工作簿、尺寸记录和sample_2/3保持不变。旧试运行结果与重复复现结果从活动目录清理，先存入 `analysis_archive/obsolete_analysis_20261017.zip`；清理清单和逐文件校验值位于同目录。

复现使用abqinter环境，必须指定未使用过的运行编号：

```powershell
& 'C:\Users\zhu_g\.conda\envs\abqinter\python.exe' -X utf8 -B 'D:\MyProject\post_tensile_test\analyze_tensile_batches.py' --root 'D:\MyProject\post_tensile_test' --run-id '新的运行编号'
```

File: post_tensile_test/1013/analysis_results/modulus_20261013_165808/analysis_metadata.json
{
  "method": "OLS stress on extensometer strain within a selected pre-peak stress interval",
  "meaning": "effective/apparent modulus using outer cross-sectional area",
  "strain_zero": "zero-stress intercept extrapolated from each selected linear fit",
  "force_range": "raw instrument force, including initial offset",
  "crosshead_diagnostic": "150–400 N raw force versus machine displacement stiffness; not a Young's modulus",
  "geometry_source": "35个狗棒试样实验记录表.xlsx",
  "settings": {
    "search_start_fraction": 0.05,
    "search_end_fraction": 0.8,
    "grid_step_fraction": 0.025,
    "minimum_width_fraction": 0.15,
    "minimum_points": 60,
    "minimum_r2": 0.995,
    "maximum_half_slope_difference": 0.05,
    "minimum_positive_strain_steps": 0.9
  },
  "groups": [
    {
      "infill_percent": 40,
      "common_stress_interval_mpa": [
        2.141816795948816,
        5.3545419898720406
      ],
      "common_interval_accepted": 5,
      "specimen_count": 5,
      "exceptions": [],
      "window_sensitivity_percent": {
        "left_10pct_width": {
          "40-1": 0.995,
          "40-2": 0.982,
          "40-3": 0.432,
          "40-4": 0.644,
          "40-5": 0.721
        },
        "right_10pct_width": {
          "40-1": -0.969,
          "40-2": -0.906,
          "40-3": -0.44,
          "40-4": -0.638,
          "40-5": -0.802
        },
        "trim_15pct_each_end": {
          "40-1": 0.105,
          "40-2": 0.028,
          "40-3": 0.193,
          "40-4": 0.094,
          "40-5": 0.242
        }
      },
      "relaxed_10pct_half_slope_mean_E_MPa": 1224.0040617586685,
      "relaxed_10pct_vs_primary_mean_change_percent": -0.6384005983606111
    },
    {
      "infill_percent": 50,
      "common_stress_interval_mpa": [
        5.441253510841481,
        8.615318058832344
      ],
      "common_interval_accepted": 5,
      "specimen_count": 5,
      "exceptions": [],
      "window_sensitivity_percent": {
        "left_10pct_width": {
          "50-1": 0.942,
          "50-2": 0.812,
          "50-3": 1.116,
          "50-4": 0.964,
          "50-5": 0.823
        },
        "right_10pct_width": {
          "50-1": -0.916,
          "50-2": -0.807,
          "50-3": -0.909,
          "50-4": -0.97,
          "50-5": -0.821
        },
        "trim_15pct_each_end": {
          "50-1": 0.03,
          "50-2": 0.003,
          "50-3": -0.06,
          "50-4": 0.122,
          "50-5": -0.035
        }
      },
      "relaxed_10pct_half_slope_mean_E_MPa": 1304.4665631764817,
      "relaxed_10pct_vs_primary_mean_change_percent": -6.584325318607176
    },
    {
      "infill_percent": 60,
      "common_stress_interval_mpa": [
        2.274370512423361,
        6.368237434785411
      ],
      "common_interval_accepted": 5,
      "specimen_count": 5,
      "exceptions": [],
      "window_sensitivity_percent": {
        "left_10pct_width": {
          "60-1": 0.703,
          "60-2": 1.028,
          "60-3": 0.838,
          "60-4": 1.034,
          "60-5": 0.567
        },
        "right_10pct_width": {
          "60-1": -0.761,
          "60-2": -0.902,
          "60-3": -0.904,
          "60-4": -0.983,
          "60-5": -0.698
        },
        "trim_15pct_each_end": {
          "60-1": 0.072,
          "60-2": -0.053,
          "60-3": 0.093,
          "60-4": -0.054,
          "60-5": 0.067
        }
      },
      "relaxed_10pct_half_slope_mean_E_MPa": 1593.454226698072,
      "relaxed_10pct_vs_primary_mean_change_percent": -2.758818693317433
    },
    {
      "infill_percent": 70,
      "common_stress_interval_mpa": [
        5.390514095416556,
        8.984190159027595
      ],
      "common_interval_accepted": 5,
      "specimen_count": 5,
      "exceptions": [],
      "window_sensitivity_percent": {
        "left_10pct_width": {
          "70-1": 2.824,
          "70-2": 0.847,
          "70-3": 0.785,
          "70-4": 1.003,
          "70-5": 0.83
        },
        "right_10pct_width": {
          "70-1": -0.924,
          "70-2": -0.835,
          "70-3": -0.839,
          "70-4": -1.041,
          "70-5": -0.78
        },
        "trim_15pct_each_end": {
          "70-1": 0.014,
          "70-2": 0.023,
          "70-3": 0.042,
          "70-4": 0.015,
          "70-5": 0.2
        }
      },
      "relaxed_10pct_half_slope_mean_E_MPa": 1397.9017125515286,
      "relaxed_10pct_vs_primary_mean_change_percent": -4.3357876360277
    },
    {
      "infill_percent": 80,
      "common_stress_interval_mpa": [
        10.23831284775853,
        13.163545089975255
      ],
      "common_interval_accepted": 4,
      "specimen_count": 4,
      "exceptions": [],
      "window_sensitivity_percent": {
        "left_10pct_width": {
          "80-1": 0.625,
          "80-2": 0.908,
          "80-3": 0.934,
          "80-5": 0.867
        },
        "right_10pct_width": {
          "80-1": -0.688,
          "80-2": -0.924,
          "80-3": -0.909,
          "80-5": -0.826
        },
        "trim_15pct_each_end": {
          "80-1": 0.042,
          "80-2": -0.033,
          "80-3": 0.17,
          "80-5": 0.004
        }
      },
      "relaxed_10pct_half_slope_mean_E_MPa": 1410.094364135673,
      "relaxed_10pct_vs_primary_mean_change_percent": -3.1575490026754527
    },
    {
      "infill_percent": 90,
      "common_stress_interval_mpa": [
        8.854839017082137,
        12.649770024403056
      ],
      "common_interval_accepted": 4,
      "specimen_count": 4,
      "exceptions": [],
      "window_sensitivity_percent": {
        "left_10pct_width": {
          "90-2": 0.67,
          "90-3": 0.764,
          "90-4": 0.877,
          "90-5": 0.906
        },
        "right_10pct_width": {
          "90-2": -0.643,
          "90-3": -0.783,
          "90-4": -0.945,
          "90-5": -0.893
        },
        "trim_15pct_each_end": {
          "90-2": 0.013,
          "90-3": 0.09,
          "90-4": 0.165,
          "90-5": 0.113
        }
      },
      "relaxed_10pct_half_slope_mean_E_MPa": 2028.7060021663776,
      "relaxed_10pct_vs_primary_mean_change_percent": -4.308887214200363
    },
    {
      "infill_percent": 100,
      "common_stress_interval_mpa": [
        4.794533159143099,
        10.273999626735213
      ],
      "common_interval_accepted": 5,
      "specimen_count": 5,
      "exceptions": [],
      "window_sensitivity_percent": {
        "left_10pct_width": {
          "100-1": 0.743,
          "100-2": 0.825,
          "100-3": 0.847,
          "100-4": 0.785,
          "100-5": 0.884
        },
        "right_10pct_width": {
          "100-1": -0.729,
          "100-2": -0.806,
          "100-3": -0.914,
          "100-4": -0.814,
          "100-5": -0.968
        },
        "trim_15pct_each_end": {
          "100-1": 0.021,
          "100-2": -0.469,
          "100-3": 0.016,
          "100-4": 0.009,
          "100-5": 0.12
        }
      },
      "relaxed_10pct_half_slope_mean_E_MPa": 2342.594755068246,
      "relaxed_10pct_vs_primary_mean_change_percent": -2.3745266695142098
    }
  ],
  "source_blocks": [
    {
      "specimen": "40-1",
      "source": "40\\40_1.xlsb",
      "block_peak_load_excursions_n": [
        465.44759999999997
      ],
      "selected_block": 1
    },
    {
      "specimen": "40-2",
      "source": "40\\40_2.xlsb",
      "block_peak_load_excursions_n": [
        461.29879
      ],
      "selected_block": 1
    },
    {
      "specimen": "40-3",
      "source": "40\\40_3.xlsb",
      "block_peak_load_excursions_n": [
        508.6736
      ],
      "selected_block": 1
    },
    {
      "specimen": "40-4",
      "source": "40\\40_4.xlsb",
      "block_peak_load_excursions_n": [
        471.06281
      ],
      "selected_block": 1
    },
    {
      "specimen": "40-5",
      "source": "40\\40_5.xlsb",
      "block_peak_load_excursions_n": [
        462.09759
      ],
      "selected_block": 1
    },
    {
      "specimen": "50-1",
      "source": "50\\50_1.xlsb",
      "block_peak_load_excursions_n": [
        581.19117
      ],
      "selected_block": 1
    },
    {
      "specimen": "50-2",
      "source": "50\\50_2.xlsb",
      "block_peak_load_excursions_n": [
        605.9148299999999
      ],
      "selected_block": 1
    },
    {
      "specimen": "50-3",
      "source": "50\\50_3.xlsb",
      "block_peak_load_excursions_n": [
        609.8544099999999
      ],
      "selected_block": 1
    },
    {
      "specimen": "50-4",
      "source": "50\\50_4.xlsb",
      "block_peak_load_excursions_n": [
        603.18842
      ],
      "selected_block": 1
    },
    {
      "specimen": "50-5",
      "source": "50\\50_5.xlsb",
      "block_peak_load_excursions_n": [
        622.8448099999999
      ],
      "selected_block": 1
    },
    {
      "specimen": "60-1",
      "source": "60\\60_1.xlsb",
      "block_peak_load_excursions_n": [
        664.77602
      ],
      "selected_block": 1
    },
    {
      "specimen": "60-2",
      "source": "60\\60_2.xlsb",
      "block_peak_load_excursions_n": [
        655.20317
      ],
      "selected_block": 1
    },
    {
      "specimen": "60-3",
      "source": "60\\60_3.xlsb",
      "block_peak_load_excursions_n": [
        644.5408
      ],
      "selected_block": 1
    },
    {
      "specimen": "60-4",
      "source": "60\\60_4.xlsb",
      "block_peak_load_excursions_n": [
        609.3244
      ],
      "selected_block": 1
    },
    {
      "specimen": "60-5",
      "source": "60\\60_5.xlsb",
      "block_peak_load_excursions_n": [
        593.22679
      ],
      "selected_block": 1
    },
    {
      "specimen": "70-1",
      "source": "70\\70_1.xlsb",
      "block_peak_load_excursions_n": [
        600.3944299999999
      ],
      "selected_block": 1
    },
    {
      "specimen": "70-2",
      "source": "70\\70_2.xlsb",
      "block_peak_load_excursions_n": [
        670.1668099999999
      ],
      "selected_block": 1
    },
    {
      "specimen": "70-3",
      "source": "70\\70_3.xlsb",
      "block_peak_load_excursions_n": [
        613.1892300000001
      ],
      "selected_block": 1
    },
    {
      "specimen": "70-4",
      "source": "70\\70_4.xlsb",
      "block_peak_load_excursions_n": [
        581.10281
      ],
      "selected_block": 1
    },
    {
      "specimen": "70-5",
      "source": "70\\70_5.xlsb",
      "block_peak_load_excursions_n": [
        605.50879
      ],
      "selected_block": 1
    },
    {
      "specimen": "80-1",
      "source": "80\\80_1.xlsb",
      "block_peak_load_excursions_n": [
        701.12161
      ],
      "selected_block": 1
    },
    {
      "specimen": "80-2",
      "source": "80\\80_2.xlsb",
      "block_peak_load_excursions_n": [
        647.73921
      ],
      "selected_block": 1
    },
    {
      "specimen": "80-3",
      "source": "80\\80_3.xlsb",
      "block_peak_load_excursions_n": [
        40.306,
        628.77282
      ],
      "selected_block": 2
    },
    {
      "specimen": "80-5",
      "source": "80\\80_5.xlsb",
      "block_peak_load_excursions_n": [
        685.4255800000001
      ],
      "selected_block": 1
    },
    {
      "specimen": "90-2",
      "source": "90\\90_2.xlsb",
      "block_peak_load_excursions_n": [
        817.45362
      ],
      "selected_block": 1
    },
    {
      "specimen": "90-3",
      "source": "90\\90_3.xlsb",
      "block_peak_load_excursions_n": [
        823.66241
      ],
      "selected_block": 1
    },
    {
      "specimen": "90-4",
      "source": "90\\90_4.xlsb",
      "block_peak_load_excursions_n": [
        820.45922
      ],
      "selected_block": 1
    },
    {
      "specimen": "90-5",
      "source": "90\\90_5.xlsb",
      "block_peak_load_excursions_n": [
        819.02201
      ],
      "selected_block": 1
    },
    {
      "specimen": "100-1",
      "source": "100\\100_1.xlsb",
      "block_peak_load_excursions_n": [
        890.45679
      ],
      "selected_block": 1
    },
    {
      "specimen": "100-2",
      "source": "100\\100_2.xlsb",
      "block_peak_load_excursions_n": [
        909.428
      ],
      "selected_block": 1
    },
    {
      "specimen": "100-3",
      "source": "100\\100_3.xlsb",
      "block_peak_load_excursions_n": [
        883.54318
      ],
      "selected_block": 1
    },
    {
      "specimen": "100-4",
      "source": "100\\100_4.xlsb",
      "block_peak_load_excursions_n": [
        869.7803700000001
      ],
      "selected_block": 1
    },
    {
      "specimen": "100-5",
      "source": "100\\100_5.xlsb",
      "block_peak_load_excursions_n": [
        885.31201
      ],
      "selected_block": 1
    }
  ],
  "specimen_diagnostics": [
    {
      "specimen": "40-1",
      "fit_available": true,
      "fit_start_fraction_of_peak_raw_force": 0.16665740997870962,
      "pre_fit_extension_drawdown_mm": 0.0,
      "pre_fit_displacement_drawdown_mm": 0.0,
      "crosshead_force_displacement_R2_within_fit": 0.9993062429139309,
      "crosshead_stiffness_150_400N_N_per_mm": 213.21233139319983,
      "crosshead_stiffness_150_400N_R2": 0.9970202198750147,
      "peak_raw_force_n": 475.332,
      "fit_half_slope_difference": 0.0438922530552943,
      "fit_point_count": 269
    },
    {
      "specimen": "40-2",
      "fit_available": true,
      "fit_start_fraction_of_peak_raw_force": 0.16683245862585336,
      "pre_fit_extension_drawdown_mm": 0.0,
      "pre_fit_displacement_drawdown_mm": 0.0,
      "crosshead_force_displacement_R2_within_fit": 0.9996758797583379,
      "crosshead_stiffness_150_400N_N_per_mm": 234.27498101096398,
      "crosshead_stiffness_150_400N_R2": 0.9929472755866883,
      "peak_raw_force_n": 470.47919,
      "fit_half_slope_difference": 0.044164945515184115,
      "fit_point_count": 256
    },
    {
      "specimen": "40-3",
      "fit_available": true,
      "fit_start_fraction_of_peak_raw_force": 0.05871587616287936,
      "pre_fit_extension_drawdown_mm": 0.08208,
      "pre_fit_displacement_drawdown_mm": 0.0,
      "crosshead_force_displacement_R2_within_fit": 0.9995633988985289,
      "crosshead_stiffness_150_400N_N_per_mm": 216.98843161693463,
      "crosshead_stiffness_150_400N_R2": 0.9998315774467653,
      "peak_raw_force_n": 466.8584,
      "fit_half_slope_difference": 0.020919633908589495,
      "fit_point_count": 276
    },
    {
      "specimen": "40-4",
      "fit_available": true,
      "fit_start_fraction_of_peak_raw_force": 0.0742600400875512,
      "pre_fit_extension_drawdown_mm": 1.9999999999999998e-05,
      "pre_fit_displacement_drawdown_mm": 0.0,
      "crosshead_force_displacement_R2_within_fit": 0.9999935759705044,
      "crosshead_stiffness_150_400N_N_per_mm": 196.851034264526,
      "crosshead_stiffness_150_400N_R2": 0.9989827840392822,
      "peak_raw_force_n": 434.48401,
      "fit_half_slope_difference": 0.03108044658389528,
      "fit_point_count": 395
    },
    {
      "specimen": "40-5",
      "fit_available": true,
      "fit_start_fraction_of_peak_raw_force": 0.0824727648011135,
      "pre_fit_extension_drawdown_mm": 0.0,
      "pre_fit_displacement_drawdown_mm": 0.0,
      "crosshead_force_displacement_R2_within_fit": 0.9999790082405321,
      "crosshead_stiffness_150_400N_N_per_mm": 195.4981829139924,
      "crosshead_stiffness_150_400N_R2": 0.9983367212415686,
      "peak_raw_force_n": 428.16559,
      "fit_half_slope_difference": 0.03859030890249365,
      "fit_point_count": 401
    },
    {
      "specimen": "50-1",
      "fit_available": true,
      "fit_start_fraction_of_peak_raw_force": 0.2572810849285864,
      "pre_fit_extension_drawdown_mm": 0.09759999999999999,
      "pre_fit_displacement_drawdown_mm": 0.0,
      "crosshead_force_displacement_R2_within_fit": 0.9999327217858126,
      "crosshead_stiffness_150_400N_N_per_mm": 260.45633133351106,
      "crosshead_stiffness_150_400N_R2": 0.9999711806972916,
      "peak_raw_force_n": 547.22717,
      "fit_half_slope_difference": 0.046565670888636106,
      "fit_point_count": 238
    },
    {
      "specimen": "50-2",
      "fit_available": true,
      "fit_start_fraction_of_peak_raw_force": 0.25244330927278824,
      "pre_fit_extension_drawdown_mm": 0.0,
      "pre_fit_displacement_drawdown_mm": 0.0,
      "crosshead_force_displacement_R2_within_fit": 0.9999577061119755,
      "crosshead_stiffness_150_400N_N_per_mm": 262.19204426243607,
      "crosshead_stiffness_150_400N_R2": 0.9999530530133981,
      "peak_raw_force_n": 576.10083,
      "fit_half_slope_difference": 0.03521915001116135,
      "fit_point_count": 239
    },
    {
      "specimen": "50-3",
      "fit_available": true,
      "fit_start_fraction_of_peak_raw_force": 0.24022769290917215,
      "pre_fit_extension_drawdown_mm": 0.0018800000000000205,
      "pre_fit_displacement_drawdown_mm": 0.0,
      "crosshead_force_displacement_R2_within_fit": 0.9999874098527494,
      "crosshead_stiffness_150_400N_N_per_mm": 257.5741661105505,
      "crosshead_stiffness_150_400N_R2": 0.9999728157857078,
      "peak_raw_force_n": 573.25281,
      "fit_half_slope_difference": 0.046117763633943,
      "fit_point_count": 241
    },
    {
      "specimen": "50-4",
      "fit_available": true,
      "fit_start_fraction_of_peak_raw_force": 0.24864603894713916,
      "pre_fit_extension_drawdown_mm": 2.9999999999999997e-05,
      "pre_fit_displacement_drawdown_mm": 0.0,
      "crosshead_force_displacement_R2_within_fit": 0.9999045290762902,
      "crosshead_stiffness_150_400N_N_per_mm": 245.6191001430111,
      "crosshead_stiffness_150_400N_R2": 0.9999607705652799,
      "peak_raw_force_n": 570.78082,
      "fit_half_slope_difference": 0.048725768707401376,
      "fit_point_count": 254
    },
    {
      "specimen": "50-5",
      "fit_available": true,
      "fit_start_fraction_of_peak_raw_force": 0.24068020834866305,
      "pre_fit_extension_drawdown_mm": 0.0671,
      "pre_fit_displacement_drawdown_mm": 0.0,
      "crosshead_force_displacement_R2_within_fit": 0.9999772795048146,
      "crosshead_stiffness_150_400N_N_per_mm": 271.1043162544743,
      "crosshead_stiffness_150_400N_R2": 0.9999882612404116,
      "peak_raw_force_n": 589.13361,
      "fit_half_slope_difference": 0.03888627585588916,
      "fit_point_count": 230
    },
    {
      "specimen": "60-1",
      "fit_available": true,
      "fit_start_fraction_of_peak_raw_force": 0.06105078855520792,
      "pre_fit_extension_drawdown_mm": 0.0,
      "pre_fit_displacement_drawdown_mm": 0.0,
      "crosshead_force_displacement_R2_within_fit": 0.9998465130039609,
      "crosshead_stiffness_150_400N_N_per_mm": 275.2534910409847,
      "crosshead_stiffness_150_400N_R2": 0.9999115430233024,
      "peak_raw_force_n": 629.37762,
      "fit_half_slope_difference": 0.03492963964712068,
      "fit_point_count": 294
    },
    {
      "specimen": "60-2",
      "fit_available": true,
      "fit_start_fraction_of_peak_raw_force": 0.05943319057101425,
      "pre_fit_extension_drawdown_mm": 8.000000000000021e-05,
      "pre_fit_displacement_drawdown_mm": 0.0,
      "crosshead_force_displacement_R2_within_fit": 0.9999910371846237,
      "crosshead_stiffness_150_400N_N_per_mm": 267.627338794775,
      "crosshead_stiffness_150_400N_R2": 0.9997779745605572,
      "peak_raw_force_n": 617.74237,
      "fit_half_slope_difference": 0.045170190243363405,
      "fit_point_count": 319
    },
    {
      "specimen": "60-3",
      "fit_available": true,
      "fit_start_fraction_of_peak_raw_force": 0.06139913187838926,
      "pre_fit_extension_drawdown_mm": 0.00022999999999999995,
      "pre_fit_displacement_drawdown_mm": 0.0,
      "crosshead_force_displacement_R2_within_fit": 0.999435541677434,
      "crosshead_stiffness_150_400N_N_per_mm": 265.5474879265172,
      "crosshead_stiffness_150_400N_R2": 0.999920084583875,
      "peak_raw_force_n": 607.6568,
      "fit_half_slope_difference": 0.03646119419512465,
      "fit_point_count": 345
    },
    {
      "specimen": "60-4",
      "fit_available": true,
      "fit_start_fraction_of_peak_raw_force": 0.065727679861917,
      "pre_fit_extension_drawdown_mm": 0.01095,
      "pre_fit_displacement_drawdown_mm": 0.0,
      "crosshead_force_displacement_R2_within_fit": 0.9999691438076985,
      "crosshead_stiffness_150_400N_N_per_mm": 268.51253985861143,
      "crosshead_stiffness_150_400N_R2": 0.9999836018192227,
      "peak_raw_force_n": 572.8728,
      "fit_half_slope_difference": 0.045253413709717846,
      "fit_point_count": 313
    },
    {
      "specimen": "60-5",
      "fit_available": true,
      "fit_start_fraction_of_peak_raw_force": 0.07067491928764201,
      "pre_fit_extension_drawdown_mm": 4.9999999999999996e-05,
      "pre_fit_displacement_drawdown_mm": 0.0,
      "crosshead_force_displacement_R2_within_fit": 0.9999452464148826,
      "crosshead_stiffness_150_400N_N_per_mm": 264.71473345886056,
      "crosshead_stiffness_150_400N_R2": 0.99999091272069,
      "peak_raw_force_n": 558.19519,
      "fit_half_slope_difference": 0.031797314781935815,
      "fit_point_count": 316
    },
    {
      "specimen": "70-1",
      "fit_available": true,
      "fit_start_fraction_of_peak_raw_force": 0.24322856864295211,
      "pre_fit_extension_drawdown_mm": 0.09655,
      "pre_fit_displacement_drawdown_mm": 0.0,
      "crosshead_force_displacement_R2_within_fit": 0.999912762763013,
      "crosshead_stiffness_150_400N_N_per_mm": 263.5752605012039,
      "crosshead_stiffness_150_400N_R2": 0.9999780550997114,
      "peak_raw_force_n": 564.01923,
      "fit_half_slope_difference": 0.044093298532484664,
      "fit_point_count": 268
    },
    {
      "specimen": "70-2",
      "fit_available": true,
      "fit_start_fraction_of_peak_raw_force": 0.21556504997450648,
      "pre_fit_extension_drawdown_mm": 0.0,
      "pre_fit_displacement_drawdown_mm": 0.0,
      "crosshead_force_displacement_R2_within_fit": 0.9999578705044918,
      "crosshead_stiffness_150_400N_N_per_mm": 278.8197057513291,
      "crosshead_stiffness_150_400N_R2": 0.9998626508979754,
      "peak_raw_force_n": 632.72961,
      "fit_half_slope_difference": 0.041499347944176826,
      "fit_point_count": 257
    },
    {
      "specimen": "70-3",
      "fit_available": true,
      "fit_start_fraction_of_peak_raw_force": 0.239818127013812,
      "pre_fit_extension_drawdown_mm": 4.99999999999997e-05,
      "pre_fit_displacement_drawdown_mm": 0.0,
      "crosshead_force_displacement_R2_within_fit": 0.9998047844405142,
      "crosshead_stiffness_150_400N_N_per_mm": 264.9174028170262,
      "crosshead_stiffness_150_400N_R2": 0.9998267613251846,
      "peak_raw_force_n": 576.49683,
      "fit_half_slope_difference": 0.03933469260853655,
      "fit_point_count": 275
    },
    {
      "specimen": "70-4",
      "fit_available": true,
      "fit_start_fraction_of_peak_raw_force": 0.25804434457058384,
      "pre_fit_extension_drawdown_mm": 0.009099999999999999,
      "pre_fit_displacement_drawdown_mm": 0.0,
      "crosshead_force_displacement_R2_within_fit": 0.9999428721084415,
      "crosshead_stiffness_150_400N_N_per_mm": 260.6386343559986,
      "crosshead_stiffness_150_400N_R2": 0.9999668874617387,
      "peak_raw_force_n": 548.18481,
      "fit_half_slope_difference": 0.04859524331622454,
      "fit_point_count": 273
    },
    {
      "specimen": "70-5",
      "fit_available": true,
      "fit_start_fraction_of_peak_raw_force": 0.23958551282984478,
      "pre_fit_extension_drawdown_mm": 4.9999999999999914e-05,
      "pre_fit_displacement_drawdown_mm": 0.0,
      "crosshead_force_displacement_R2_within_fit": 0.9999153483846693,
      "crosshead_stiffness_150_400N_N_per_mm": 264.7123637676878,
      "crosshead_stiffness_150_400N_R2": 0.9999682866578229,
      "peak_raw_force_n": 566.97919,
      "fit_half_slope_difference": 0.03704761380069983,
      "fit_point_count": 269
    },
    {
      "specimen": "80-1",
      "fit_available": true,
      "fit_start_fraction_of_peak_raw_force": 0.43679492758832417,
      "pre_fit_extension_drawdown_mm": 5e-05,
      "pre_fit_displacement_drawdown_mm": 0.0,
      "crosshead_force_displacement_R2_within_fit": 0.9999545847847513,
      "crosshead_stiffness_150_400N_N_per_mm": 332.41191433866584,
      "crosshead_stiffness_150_400N_R2": 0.9959651150689599,
      "peak_raw_force_n": 659.78241,
      "fit_half_slope_difference": 0.033185411673083774,
      "fit_point_count": 185
    },
    {
      "specimen": "80-2",
      "fit_available": true,
      "fit_start_fraction_of_peak_raw_force": 0.4791607969115695,
      "pre_fit_extension_drawdown_mm": 0.00835,
      "pre_fit_displacement_drawdown_mm": 0.0,
      "crosshead_force_displacement_R2_within_fit": 0.9999927736075738,
      "crosshead_stiffness_150_400N_N_per_mm": 292.38096647552914,
      "crosshead_stiffness_150_400N_R2": 0.9999524822490876,
      "peak_raw_force_n": 611.29041,
      "fit_half_slope_difference": 0.04581929461776813,
      "fit_point_count": 191
    },
    {
      "specimen": "80-3",
      "fit_available": true,
      "fit_start_fraction_of_peak_raw_force": 0.5243507692293964,
      "pre_fit_extension_drawdown_mm": 0.28157,
      "pre_fit_displacement_drawdown_mm": 0.0,
      "crosshead_force_displacement_R2_within_fit": 0.9999816938382381,
      "crosshead_stiffness_150_400N_N_per_mm": 290.39117727260026,
      "crosshead_stiffness_150_400N_R2": 0.9999930274776737,
      "peak_raw_force_n": 627.52802,
      "fit_half_slope_difference": 0.04553142151887514,
      "fit_point_count": 195
    },
    {
      "specimen": "80-5",
      "fit_available": true,
      "fit_start_fraction_of_peak_raw_force": 0.4533176024532128,
      "pre_fit_extension_drawdown_mm": 0.24292000000000002,
      "pre_fit_displacement_drawdown_mm": 0.0,
      "crosshead_force_displacement_R2_within_fit": 0.9999975345845358,
      "crosshead_stiffness_150_400N_N_per_mm": 314.67130280716384,
      "crosshead_stiffness_150_400N_R2": 0.99998895208814,
      "peak_raw_force_n": 648.33838,
      "fit_half_slope_difference": 0.041852477262933376,
      "fit_point_count": 182
    },
    {
      "specimen": "90-2",
      "fit_available": true,
      "fit_start_fraction_of_peak_raw_force": 0.31909886476498245,
      "pre_fit_extension_drawdown_mm": 0.0,
      "pre_fit_displacement_drawdown_mm": 0.0,
      "crosshead_force_displacement_R2_within_fit": 0.9999798880046272,
      "crosshead_stiffness_150_400N_N_per_mm": 346.5418754209484,
      "crosshead_stiffness_150_400N_R2": 0.9998271767315436,
      "peak_raw_force_n": 781.98962,
      "fit_half_slope_difference": 0.033209115354266155,
      "fit_point_count": 209
    },
    {
      "specimen": "90-3",
      "fit_available": true,
      "fit_start_fraction_of_peak_raw_force": 0.31754295554395656,
      "pre_fit_extension_drawdown_mm": 0.0,
      "pre_fit_displacement_drawdown_mm": 0.0,
      "crosshead_force_displacement_R2_within_fit": 0.9999281341922858,
      "crosshead_stiffness_150_400N_N_per_mm": 346.1704666071564,
      "crosshead_stiffness_150_400N_R2": 0.9995686320775015,
      "peak_raw_force_n": 789.20721,
      "fit_half_slope_difference": 0.0385948679762954,
      "fit_point_count": 207
    },
    {
      "specimen": "90-4",
      "fit_available": true,
      "fit_start_fraction_of_peak_raw_force": 0.31934501182544867,
      "pre_fit_extension_drawdown_mm": 0.12635,
      "pre_fit_displacement_drawdown_mm": 0.0,
      "crosshead_force_displacement_R2_within_fit": 0.9999616412290352,
      "crosshead_stiffness_150_400N_N_per_mm": 350.2123459973483,
      "crosshead_stiffness_150_400N_R2": 0.9997737920666527,
      "peak_raw_force_n": 785.85602,
      "fit_half_slope_difference": 0.03899907840200616,
      "fit_point_count": 205
    },
    {
      "specimen": "90-5",
      "fit_available": true,
      "fit_start_fraction_of_peak_raw_force": 0.32145473510463474,
      "pre_fit_extension_drawdown_mm": 0.20919,
      "pre_fit_displacement_drawdown_mm": 0.0,
      "crosshead_force_displacement_R2_within_fit": 0.9999120809873641,
      "crosshead_stiffness_150_400N_N_per_mm": 337.98455088205503,
      "crosshead_stiffness_150_400N_R2": 0.9993813743715171,
      "peak_raw_force_n": 784.33441,
      "fit_half_slope_difference": 0.048811785035382145,
      "fit_point_count": 212
    },
    {
      "specimen": "100-1",
      "fit_available": true,
      "fit_start_fraction_of_peak_raw_force": 0.13760116862339417,
      "pre_fit_extension_drawdown_mm": 0.03491,
      "pre_fit_displacement_drawdown_mm": 0.0,
      "crosshead_force_displacement_R2_within_fit": 0.9996792694751229,
      "crosshead_stiffness_150_400N_N_per_mm": 362.03507779423944,
      "crosshead_stiffness_150_400N_R2": 0.9996691321674712,
      "peak_raw_force_n": 855.51599,
      "fit_half_slope_difference": 0.03631743142430687,
      "fit_point_count": 302
    },
    {
      "specimen": "100-2",
      "fit_available": true,
      "fit_start_fraction_of_peak_raw_force": 0.13411310324629563,
      "pre_fit_extension_drawdown_mm": 0.0,
      "pre_fit_displacement_drawdown_mm": 0.0,
      "crosshead_force_displacement_R2_within_fit": 0.9996459674291394,
      "crosshead_stiffness_150_400N_N_per_mm": 371.5789993964537,
      "crosshead_stiffness_150_400N_R2": 0.9998026866397354,
      "peak_raw_force_n": 874.104,
      "fit_half_slope_difference": 0.03778729068615003,
      "fit_point_count": 293
    },
    {
      "specimen": "100-3",
      "fit_available": true,
      "fit_start_fraction_of_peak_raw_force": 0.14143715912777788,
      "pre_fit_extension_drawdown_mm": 1.9999999999999998e-05,
      "pre_fit_displacement_drawdown_mm": 0.0,
      "crosshead_force_displacement_R2_within_fit": 0.9999051765707118,
      "crosshead_stiffness_150_400N_N_per_mm": 370.9818575502927,
      "crosshead_stiffness_150_400N_R2": 0.9998267162007869,
      "peak_raw_force_n": 851.11438,
      "fit_half_slope_difference": 0.0428280986735903,
      "fit_point_count": 291
    },
    {
      "specimen": "100-4",
      "fit_available": true,
      "fit_start_fraction_of_peak_raw_force": 0.14687009684562147,
      "pre_fit_extension_drawdown_mm": 0.0010500000000000002,
      "pre_fit_displacement_drawdown_mm": 0.0,
      "crosshead_force_displacement_R2_within_fit": 0.9998367159625297,
      "crosshead_stiffness_150_400N_N_per_mm": 360.6917728132422,
      "crosshead_stiffness_150_400N_R2": 0.9998704310575112,
      "peak_raw_force_n": 840.90637,
      "fit_half_slope_difference": 0.03888098610713376,
      "fit_point_count": 298
    },
    {
      "specimen": "100-5",
      "fit_available": true,
      "fit_start_fraction_of_peak_raw_force": 0.13921605906288056,
      "pre_fit_extension_drawdown_mm": 0.12062,
      "pre_fit_displacement_drawdown_mm": 0.0,
      "crosshead_force_displacement_R2_within_fit": 0.9998402099336535,
      "crosshead_stiffness_150_400N_N_per_mm": 361.6522822923858,
      "crosshead_stiffness_150_400N_R2": 0.9997947797858203,
      "peak_raw_force_n": 850.45361,
      "fit_half_slope_difference": 0.04872657397218233,
      "fit_point_count": 300
    }
  ],
  "missing_specimens": [
    "80-4",
    "90-1"
  ],
  "output_layout": {
    "group_results": {
      "40": "40\\analysis_results\\modulus_20261013_165808",
      "50": "50\\analysis_results\\modulus_20261013_165808",
      "60": "60\\analysis_results\\modulus_20261013_165808",
      "70": "70\\analysis_results\\modulus_20261013_165808",
      "80": "80\\analysis_results\\modulus_20261013_165808",
      "90": "90\\analysis_results\\modulus_20261013_165808",
      "100": "100\\analysis_results\\modulus_20261013_165808"
    },
    "comparison": "comparison_results\\modulus_20261013_165808",
    "summary_and_metadata": "analysis_results\\modulus_20261013_165808"
  },
  "source_sha256": {
    "35个狗棒试样实验记录表.xlsx": "ea79c150835161c73a1b76024958ed09d4a040fe24f3dd859e845f787062bbb8",
    "40\\40_1.xlsb": "94885d08c04aeb83c314324cc291f75820374f402ea94b268cdecd5632132924",
    "40\\40_2.xlsb": "8e52b4c906adbc1074ecee3440e6c8bc8b3119c65d50e033775b8b7ac88f38df",
    "40\\40_3.xlsb": "52cbb8c7a9e4f3339d0d2636be9f27b38e1b32c1ef2de529e950577bf0ffe0a2",
    "40\\40_4.xlsb": "e30cc5f73797f3a5787d1b613d340af266dc0603f74396b22b3219d82dcd1fbd",
    "40\\40_5.xlsb": "6f3b8be6adb21c16e5801aeb654df038f30c0281de8264588a5f2d3bf1c7bb0e",
    "50\\50_1.xlsb": "4c93f8eb4d98bf00b234cc7245482ed08bb53c601c3b4eaaee5be39de9243135",
    "50\\50_2.xlsb": "799f76f82c94e314ea99b4b0e72f0dc8affe73938be5a368c4ca65c162d75bee",
    "50\\50_3.xlsb": "5ff6a223cbfc41fc1e2c7d120459407a3e56ed1fd53dd45f5c2d6fde371f8d70",
    "50\\50_4.xlsb": "9a10e1d747c5553d3a5e0f1fb12ed2b2a7a356c6b8be1210f8f8427babf80fb3",
    "50\\50_5.xlsb": "2e93d2ede38166a51c896f856ad6107773f6b6ace487207bf96dbc414e890a21",
    "60\\60_1.xlsb": "36684cb03b5fd6d045f624100ee3c4b60003f7d351f4dc2bcd0558c7a00ffd77",
    "60\\60_2.xlsb": "ac24ecf900f78f8191b41a07bd6eac94824b4bea0b3261adad50dbf58e293e8d",
    "60\\60_3.xlsb": "4afede230248381cb7e577853cdb1ac83c9eb8e6f1e6016a488db50bc2db78bb",
    "60\\60_4.xlsb": "f2bab6ca3f4d6d7219ed313afab7aa583ea7f11f08a8f6919653e4919b48bb45",
    "60\\60_5.xlsb": "12a465a1035e17c0b093a1d5684ee5e5372abc2749a82c8e046725ea4cf8437b",
    "70\\70_1.xlsb": "82db5bb3744ffc53f3a60e276d1789891fa351b515a92199139d20a13a50b3dd",
    "70\\70_2.xlsb": "b0e77bbcfc436e4d3bf1d296136b05d0342013797434bb82819ffe2319514a61",
    "70\\70_3.xlsb": "bad10ba2140e8e659378f8343e3e3781b79ad921e8d8a741d94d11f40812fd69",
    "70\\70_4.xlsb": "09ac488d3a7f45303379b898749391d9aaf088f8ec908806d5e1b0fe064087a8",
    "70\\70_5.xlsb": "c40ffc12ec01ee75dda82387b860daec9930249bb679007d402d011eb3d38ff6",
    "80\\80_1.xlsb": "158126d3cddfbe64703aceb31a45ea6c51becc99ed9ad30b1ed3760a1d1ef404",
    "80\\80_2.xlsb": "50fb608b3ee242908e4edd4df2d5bd96f8765d0369ccd7907c19ca4925342a52",
    "80\\80_3.xlsb": "9e08058f3899e0c8d75e528c78ff62153e1368428d78a1abb82f550193a85b6e",
    "80\\80_5.xlsb": "1dd5605476ae78b0f6627f1fbd4c5e10e6c451928aac75db9bc9405011f94579",
    "90\\90_2.xlsb": "c8868b01ad0c125b9752f61d218c93e1a053a898549e3993525ab8fa39f78c17",
    "90\\90_3.xlsb": "85da9928a6539ba6af09cf770c8a94a53a2115b8a491d1e2a90f6ddebbc2f0dd",
    "90\\90_4.xlsb": "118a042a36a14dcffd6b723f45ec0174a3127f67f3ff6b47bc6f5bcbbb7a7959",
    "90\\90_5.xlsb": "8bead4f14bd82900bb90a59adbcda83d68d5064a3860594342b43e66e40e6ce4",
    "100\\100_1.xlsb": "f105fa1b517346f3cf2e343cc65e56ff70a9f4444004f1068b74306cca1accb0",
    "100\\100_2.xlsb": "e0efa4ac588edd208b535c50cb42c26244c1c60db0ddec2846ecc2b6111ba91b",
    "100\\100_3.xlsb": "be48d80aebb40da7069f27ae1377f4bb3eb30b339fb30221cde193f9000d3562",
    "100\\100_4.xlsb": "714e9103f2bf5a9f004a15041818dbc062e13b109763d98c79ea11721dbfda62",
    "100\\100_5.xlsb": "3437b4d16e6c4ef9e9c0f02112173d4ce2f7a3318a08fc82940b6a47bd32f951"
  },
  "script_sha256": "a24d6a696cf023af2111b617b187d7837c5e641bf30820c83af21bedfd401444",
  "versions": {
    "python": "3.12.11",
    "numpy": "2.3.0",
    "pandas": "2.3.3",
    "matplotlib": "3.10.3",
    "openpyxl": "3.1.5",
    "pyxlsb": "1.0.10"
  }
}
