Repository: zhugx-zju/fgm_dic

# DIC 位移与二维模量反演

**当前主计算为全域DIC连续七区：** 从`all_region`按既定材料坐标截取七个连续16 mm目标区，取实际数据交集后为105.995085×18.484156 mm。368×65个DIC参考点直接作为有限元节点，形成367×64个Q4单元、23,920个独立模量参数。定义、数值状态及结果见[全域七区记录](docs/dic_full_workflow_20261020.md)。

**日常计算只修改 [dic_case_config.py](dic_case_config.py)。** 文件顶部统一选择实验DIC／分层合成／节点合成、DIC／指定网格、H1／Huber-TV、分量权重、泊松比和γ范围。然后依次运行下面四个默认脚本，无需切换配置文件。新结果按`RUN_NAME`保存到`results/dic_full/<RUN_NAME>/`；已有主线结果保留原位置。[选项与示例](docs/unified_configuration.md)。

**查看当前结果：双击根目录 [打开结果.html](打开结果.html)。** 页面直接进入当前实验，列出四步保存位置、云图、位移误差、模量对照及数值文件。每个步骤结束时也会打印绝对路径。

本项目的主线是：**独立材料标定 → 分区正演与 DIC 对照；180N、280N 各自的 DIC → 分别独立识别自由二维 E(x,y) → 与独立标定对照；本平台回代及跨载荷对照。** 两平台在121×19粗网格和367×64细网格上分别选γ、分别保存模量场，不做两平台联合拟合，不绑定不同 y 行，也不以分区模量作为强先验。当前协议见[两平台独立反演](docs/dic_independent_platforms_20261022.md)。

主线比较的参考约定见 [DIC—有限元坐标、位移基准与边界一致性](docs/dic_reference_consistency.md)：区分物理坐标配准、有限元三个刚体约束、残差刚体拟合与绘图居中，说明真实伸长为何保留、DIC 与 FEM 两套网格怎样连接，并列出当前代码入口和核对数值。

## 计划任务：梯度／分层材料统一高通量表征

新研究方案见 [统一反演方案（TeX）](plan/unified_gradient_layered_inverse_plan.tex) 与 [可浏览PDF](plan/unified_gradient_layered_inverse_plan.pdf)。目标是以“区域归属函数＋区内自由二维模量场”兼容连续梯度、分层常值和两者共存；模量系数与界面几何可联合识别，所有y行仍独立。数值部分比较原连续Q4方法、分层常值方法和统一方法，实验部分针对可制造分层结构，以独立标定及DIC检验新方法，并与原方法对照。

**当前为方案与先导核验阶段，尚未接入默认四步流程。** 文档给出完整表示及伴随梯度、未知量与结构先验的区分、固定／未知界面的公平协议、文献先例和JMPS目标的证据边界。区内／界面复合正则暂缓设计；数据项推导不代表含噪反演已稳定。后续测试从P0表示／积分／导数核验及P1小规模反演原型开始；正式含噪比较需先明确稳定化和选参协议。构造示意图与小核验记录保存在 `plan/unified_gradient_layered_assets/`，不是正式反演结果。

本任务采用独立研究输出（计划根目录 `results/unified_gradient_layered/`），不替换既有H1主线、不修改已有实验场与验证状态。高通量评价针对规定精度下可可靠获取的材料状态及实验／计算成本，不以节点或测点数量代替。后续测试入口、阶段状态和完成标准以该方案为准。

## 四个独立步骤

安装 `requirements.txt`。统一配置沿用73/85 mm标线中点、原始−Y递增方向和独立毫米尺度。`IDENTIFICATION_PLATFORM`选择本次独立识别平台；`GEOMETRY_REFERENCE_PLATFORM='180N'`固定共同几何，粗细网格分别给出`RUN_NAME`。H1默认50个对数等距γ覆盖10⁻¹²—10⁻⁴，每个平台只用自身DIC选参。已有180N结果保留，新补算280N独立反演。新计算在项目根目录依次执行：

```powershell
python -m script.step1_prepare_dic
python -m script.step2_forward_calibrated
python -m script.step3_inverse_dic
python -m script.step4_compare_results
```

换数据或计算选项时，修改同一配置文件并更换`RUN_NAME`，然后依次运行四个脚本。每一步自动生成云图；后续步骤核对用户配置并读取第1步冻结数据。已有数值输出拒绝覆盖。参数及逐项文件说明见 [分步骤流程](docs/dic_stepwise_workflow.md)。

| 步骤 | 保存目录（均在 CASE_OUTPUT 下） | 主要文件 |
| --- | --- | --- |
| DIC 准备 | `01_prepared/` | `云图.html`、DIC 位移云图、冻结输入与核查记录 |
| 独立正演 | `02_forward/` | `云图.html`、标定模量、各 ν 的 DIC／正演／相对误差对照、数值场 |
| DIC 反演 | `03_inverse/` | `云图.html`、二维模量、E(x)、DIC／回代／相对误差对照、识别与预测记录 |
| 比较出图 | `04_comparison/` | `打开查看结果.html`、CSV、各 ν/平台的 PNG/SVG |

浏览入口指向`results/dic_full/`。取数及实现核验位于`verification/`，同点方向对照位于`direction_check/`；旧region节点网格保留在`results/dic_mesh/`，旧粗网格保留在`results/dic/`。

日常粗网格选择`MESH_SOURCE='configured_grid'`与`CONFIGURED_ELEMENTS=(121,19)`。已有对照在`results/dic_full/coarse/`，`dic_coarse_config.py`保留其复现入口；几何、数据和载荷与细网格相同。

日常横向十倍权重直接在统一文件设置`DISPLACEMENT_COMPONENT_WEIGHTS=(1.,10.)`。已有`dic_uy10_config.py`及`results/dic_full/uy10/`保留其复现定义。系数表示面积加权的残差平方权重；协议及状态见[十倍横向权重](docs/dic_uy10_workflow_20261021.md)。

正则对照使用`dic_tv_config.py`及`results/dic_full/tv/`；δ=10阈值对照为`dic_tv10_config.py`及其`delta10/`。四步指定相应`--config`，同一粗网格、等权重，Huber-TV与原H1分别选γ。δ=1未得到有效拐点，δ=10已完成但横向误差没有实质改善。定义、核验和状态见[Huber-TV对照](docs/dic_tv_workflow_20261021.md)。

分层正问题位移的无噪声恢复采用`dic_synthetic_config.py`与节点表示对照`dic_synthetic_nodal_config.py`，仍用原四步入口，结果另存`results/dic_full/synthetic/`。固定已知ν、同粗网格与观测，区分正则偏差、突变界面表示和实验额外偏差；合成恢复不能唯一归因DIC误差。协议及结果见[合成恢复](docs/synthetic_recovery_20261021.md)。

误差云图统一采用百分比：位移误差以对应平台 DIC 去除三个刚体分量后的分量 RMS 归一化，避免逐点除以过零位移；原始残差仍以 mm 保存。第 2 步直接展示正演与 DIC 的并排对照，无需等到第 4 步。

# PLA 单轴拉伸数据

当前有效结果：1013 保留 `modulus_20261013_165808`；1016 和跨批次研究使用 `analysis_20261017`。

- [1016 单批分析报告](1016/analysis_results/analysis_20261017/analysis_report.md)：组均值、逐根相对偏差、各填充率原始曲线和拟合入口。
- [1013–1016 桥接报告](analysis_results/analysis_20261017/batch_comparison_report.md)：60%/90%桥接、旧70%/80%诊断，以及三种选段口径的区别。
- [混合批次模量—填充率分析](analysis_results/mixed_infill_20261017/linearity_report.md)：1013的40%、50%、60%、90%、100%与1016的70%、80%，比较线性近似、残差与逐根选段敏感性。
- [混合批次模量—填充率主图](comparison_results/mixed_infill_20261017/modulus_vs_infill.png)：34根试样、7个组均值及标准差，保留批次标记。
- `1016/<填充率>/analysis_results/analysis_20261017/`：该组新批试样的原始曲线、拟合图和结果。
- `1016/comparison_results/analysis_20261017/`：仅1016各填充率的总对比图。
- `analysis_results/analysis_20261017/<填充率>/`：两批在该填充率下的对照。
- `comparison_results/analysis_20261017/`：跨填充率的两批总对比图。

`fit_results.csv` / `group_summary.csv` 沿用原同填充率优先共同窗口的方法，不强求两批共窗。`individual_optimal_*` 为每根试样独立选段的补充对照，不覆盖主结果。`matched_*` 为跨批同应力段的诊断比较。各方法不能混作同一套标定参数。

相对偏差定义：`100 × |组均值 − 该试样模量| / 该试样模量`，反映组均值代表这些试样的偏差，并非相对于真实材料模量的测量误差。

原始工作簿、尺寸记录和sample_2/3保持不变。旧试运行结果与重复复现结果从活动目录清理，先存入 `analysis_archive/obsolete_analysis_20261017.zip`；清理清单和逐文件校验值位于同目录。

复现使用abqinter环境，必须指定未使用过的运行编号：

```powershell
& 'C:\Users\zhu_g\.conda\envs\abqinter\python.exe' -X utf8 -B 'D:\MyProject\post_tensile_test\analyze_tensile_batches.py' --root 'D:\MyProject\post_tensile_test' --run-id '新的运行编号'
```

File: post_tensile_test/1016/sample_2/analysis_results/dic_timing_20261018/timing_checks.json
{
  "conventions": "Inspect DIC timing without modifying the supplied CSV/XLSB files.\n\nCSV integer 'time' is treated as exported stage index, not seconds. The user\nspecified run 3 at 5 Hz and run 4 at 7 Hz; 5 Hz is a competing run-4 hypothesis.\nThe two points share a cross-section, so their mean locates motion events;\ntheir difference is a consistency diagnostic, not specimen extension.\n",
  "python": "3.12.14 (main, Aug 25 2026, 14:01:42) [MSC v.1944 64 bit (AMD64)]",
  "numpy": "2.3.5",
  "source_sha256": {
    "D:\\MyProject\\uniform_pressure_experiment\\post_tensile_test\\1016\\sample_2\\DY_3.csv": "9fb392218934d0f0526df9b29b52665fe9c0f6b5c1187ce3ffd452a19d87bd6e",
    "D:\\MyProject\\uniform_pressure_experiment\\post_tensile_test\\1016\\sample_2\\sample_2_3.xlsb": "e45ea84b2fb72f6e65c57c160e38ea15a4cfc7e58ec90887a2abed24ee96e4e5",
    "D:\\MyProject\\uniform_pressure_experiment\\post_tensile_test\\1016\\sample_2\\DY_4.csv": "cdb25824d10e97eea9f9a1e9e36b5e5142c8bc1dcb908439bfe458d01f946a1a",
    "D:\\MyProject\\uniform_pressure_experiment\\post_tensile_test\\1016\\sample_2\\sample_2_4.xlsb": "1565df69d73e9402b2690a1a8c005a558db2338f4316a15dd414bc94a5e6392b"
  },
  "records": {
    "3": {
      "n": 664,
      "nominal_hz": 5,
      "labels": [
        "阶段点 0-DY",
        "阶段点 1-DY"
      ],
      "baseline_force_N": 60.1,
      "machine_plateaus": {
        "80": {
          "knots": [
            5.0137559860031,
            15.042716385548976
          ],
          "slopes": [
            4.0807562890270646,
            -0.018822683930793005,
            4.063728273557706
          ],
          "rmse": 0.09564609112052751
        },
        "180": {
          "knots": [
            40.05620304524356,
            50.0728545694788
          ],
          "slopes": [
            3.9686304463188486,
            0.0017250232712235913,
            4.002145384670522
          ],
          "rmse": 0.13032768185022775
        },
        "280": {
          "knots": [
            75.49454928994611,
            85.4582280568589
          ],
          "slopes": [
            3.891607983526018,
            0.004641963052543829,
            3.7950795446461822
          ],
          "rmse": 0.18154455396776845
        }
      },
      "dic_plateaus": {
        "80": {
          "knots": [
            51.909443184629495,
            103.29044356642765
          ],
          "slopes": [
            0.0018118918188869016,
            2.0975175106869226e-05,
            0.001993169451349113
          ],
          "rmse": 0.000680665264288144
        },
        "180": {
          "knots": [
            228.24085496401662,
            278.4752005952749
          ],
          "slopes": [
            0.0018532642111328465,
            0.00011233093255376783,
            0.0018043940709960063
          ],
          "rmse": 0.0014288615750939475
        },
        "280": {
          "knots": [
            405.70393734025134,
            457.04365473761
          ],
          "slopes": [
            0.0018140039481850403,
            9.540521559648837e-05,
            0.0018026733887303772
          ],
          "rmse": 0.0016975516856859811
        }
      },
      "offset_candidates_s": [
        5.3681326509227985,
        5.615372327736553,
        5.591967947559766,
        5.62218554957618,
        5.646238178104156,
        5.950502890663103
      ],
      "offset_median_s": 5.618778938656367,
      "largest_adjacent_mean_changes_mm": [
        {
          "from_stage": 648,
          "to_stage": 649,
          "change_mm": 0.01896291970000008
        },
        {
          "from_stage": 31,
          "to_stage": 32,
          "change_mm": 0.01154881762265
        },
        {
          "from_stage": 148,
          "to_stage": 149,
          "change_mm": 0.010907307249999998
        },
        {
          "from_stage": 646,
          "to_stage": 647,
          "change_mm": -0.009972065649999973
        },
        {
          "from_stage": 159,
          "to_stage": 160,
          "change_mm": 0.0064304992999999755
        },
        {
          "from_stage": 420,
          "to_stage": 421,
          "change_mm": -0.005902469150000034
        }
      ],
      "window_checks": [
        {
          "nominal_level_N": 80,
          "stage_inclusive": [
            82,
            96
          ],
          "single_stage": 89,
          "single_stage_time_s": 17.8,
          "single_stage_machine_time_s": 12.181221061343635,
          "single_stage_force_N": 19.822448842453745,
          "n": 15,
          "dic_time_s": [
            16.4,
            19.2
          ],
          "machine_time_s": [
            10.781221061343633,
            13.581221061343633
          ],
          "mean_displacement_mm": 0.04749974620866666,
          "std_mean_displacement_mm": 0.0005746599235035845,
          "mean_drift_mm_s": 0.00025627974866071013,
          "linear_drift_across_window_mm": 0.0007175832962499886,
          "detrended_rms_mm": 0.0005090951528815102,
          "point_slopes_mm_s": [
            0.000312114399642855,
            0.00020044509767856947
          ],
          "std_point_difference_mm": 0.0003690976555971894,
          "machine_coverage": true,
          "matched_mean_force_N": 19.812688842453746,
          "force_increment_from_reference_N": 0.0,
          "mean_displacement_increment_from_reference_mm": 0.0
        },
        {
          "nominal_level_N": 180,
          "stage_inclusive": [
            259,
            273
          ],
          "single_stage": 266,
          "single_stage_time_s": 53.2,
          "single_stage_machine_time_s": 47.58122106134363,
          "single_stage_force_N": 119.78175591683058,
          "n": 15,
          "dic_time_s": [
            51.8,
            54.6
          ],
          "machine_time_s": [
            46.18122106134363,
            48.98122106134363
          ],
          "mean_displacement_mm": 0.2839296420233334,
          "std_mean_displacement_mm": 0.0006418496744097165,
          "mean_drift_mm_s": 0.0003241705017857337,
          "linear_drift_across_window_mm": 0.0009076774050000558,
          "detrended_rms_mm": 0.0005532103339721874,
          "point_slopes_mm_s": [
            0.00038902834821430643,
            0.00025931265535714874
          ],
          "std_point_difference_mm": 0.00026875144232775105,
          "machine_coverage": true,
          "matched_mean_force_N": 119.77617870327234,
          "force_increment_from_reference_N": 99.96348986081858,
          "mean_displacement_increment_from_reference_mm": 0.23642989581466672
        },
        {
          "nominal_level_N": 280,
          "stage_inclusive": [
            436,
            450
          ],
          "single_stage": 443,
          "single_stage_time_s": 88.6,
          "single_stage_machine_time_s": 82.98122106134363,
          "single_stage_force_N": 219.73924884245375,
          "n": 15,
          "dic_time_s": [
            87.2,
            90.0
          ],
          "machine_time_s": [
            81.58122106134364,
            84.38122106134364
          ],
          "mean_displacement_mm": 0.5183040459833334,
          "std_mean_displacement_mm": 0.0005866338372098291,
          "mean_drift_mm_s": 0.00023977990357149063,
          "linear_drift_across_window_mm": 0.0006713837300001731,
          "detrended_rms_mm": 0.0005275106521059266,
          "point_slopes_mm_s": [
            0.00019795660535720203,
            0.00028160320178576486
          ],
          "std_point_difference_mm": 0.00034544596543322593,
          "machine_coverage": true,
          "matched_mean_force_N": 219.7354506515086,
          "force_increment_from_reference_N": 199.92276180905483,
          "mean_displacement_increment_from_reference_mm": 0.4708042997746667
        },
        {
          "nominal_level_N": 380,
          "stage_inclusive": [
            615,
            635
          ],
          "single_stage": 625,
          "single_stage_time_s": 125.0,
          "single_stage_machine_time_s": 119.38122106134364,
          "single_stage_force_N": null,
          "n": 21,
          "dic_time_s": [
            123.0,
            127.0
          ],
          "machine_time_s": [
            117.38122106134364,
            121.38122106134364
          ],
          "mean_displacement_mm": 0.7723186881809523,
          "std_mean_displacement_mm": 0.001400502769942878,
          "mean_drift_mm_s": 0.0010572010061688855,
          "linear_drift_across_window_mm": 0.004228804024675542,
          "detrended_rms_mm": 0.0004782807491454744,
          "point_slopes_mm_s": [
            0.0010836403136363624,
            0.0010307616987012972
          ],
          "std_point_difference_mm": 0.00030444069570158885,
          "machine_coverage": false,
          "matched_mean_force_N": null
        }
      ],
      "incremental_reference_stage": 89
    },
    "4": {
      "n": 522,
      "nominal_hz": 7,
      "labels": [
        "阶段点 1-DY",
        "阶段点 0-DY"
      ],
      "baseline_force_N": 73.9664,
      "machine_plateaus": {
        "80": {
          "knots": [
            3.365886671919271,
            13.362871286540608
          ],
          "slopes": [
            2.3788632141030654,
            -0.02424801751379624,
            4.216764387883567
          ],
          "rmse": 0.3312821718570702
        },
        "180": {
          "knots": [
            37.585917273655596,
            47.63262926595063
          ],
          "slopes": [
            4.068658144581928,
            0.0033199074234762094,
            4.0317104431352995
          ],
          "rmse": 0.13788322088025065
        },
        "280": {
          "knots": [
            72.69381742346931,
            82.67436927763991
          ],
          "slopes": [
            3.9524731937544186,
            0.0034342795404818105,
            3.983143565515099
          ],
          "rmse": 0.12388236104796757
        }
      },
      "dic_plateaus": {
        "180": {
          "knots": [
            318.7516609870872,
            388.4359311776103
          ],
          "slopes": [
            0.001337259668005446,
            7.883686225262855e-05,
            0.0013446799463585528
          ],
          "rmse": 0.0014351655023575683
        }
      },
      "offset_candidates_s": [
        7.950034295928283,
        7.85821804513656
      ],
      "offset_median_s": 7.904126170532422,
      "5Hz_offset_candidates_s": [
        26.16441492376184,
        30.054556969571436
      ],
      "independent_first_plateau_exit_check": {
        "stage": 150.57693671520465,
        "offset_at_7Hz_s": 8.14811967277434,
        "offset_at_5Hz_s": 16.75251605650032,
        "effective_hz_from_intact_plateau": 6.9360274529582435
      },
      "largest_adjacent_mean_changes_mm": [
        {
          "from_stage": 124,
          "to_stage": 125,
          "change_mm": 0.03441727347500001
        },
        {
          "from_stage": 127,
          "to_stage": 128,
          "change_mm": 0.027290204074999998
        },
        {
          "from_stage": 19,
          "to_stage": 20,
          "change_mm": -0.02270486077725
        },
        {
          "from_stage": 22,
          "to_stage": 23,
          "change_mm": -0.015252092855000003
        },
        {
          "from_stage": 125,
          "to_stage": 126,
          "change_mm": 0.01501833927
        },
        {
          "from_stage": 20,
          "to_stage": 21,
          "change_mm": -0.01422163844
        }
      ],
      "window_checks": [
        {
          "nominal_level_N": 180,
          "stage_inclusive": [
            361,
            381
          ],
          "single_stage": 371,
          "single_stage_time_s": 53.0,
          "single_stage_machine_time_s": 45.09587382946758,
          "single_stage_force_N": 105.94063495317869,
          "n": 21,
          "dic_time_s": [
            51.57142857142857,
            54.42857142857143
          ],
          "machine_time_s": [
            43.66730240089615,
            46.52444525803901
          ],
          "mean_displacement_mm": 0.2478318143452381,
          "std_mean_displacement_mm": 0.0007557038036354287,
          "mean_drift_mm_s": 0.0005690114113636251,
          "linear_drift_across_window_mm": 0.00162574688961036,
          "detrended_rms_mm": 0.0005491936881684907,
          "point_slopes_mm_s": [
            0.0005654379827272812,
            0.0005725848400000119
          ],
          "std_point_difference_mm": 0.00040299868130613836,
          "machine_coverage": true,
          "matched_mean_force_N": 105.92743758486961,
          "force_increment_from_reference_N": 99.84220487455372,
          "mean_displacement_increment_from_reference_mm": 0.23007477575908425
        },
        {
          "nominal_level_N": 80,
          "stage_inclusive": [
            130,
            142
          ],
          "single_stage": 136,
          "single_stage_time_s": 19.428571428571427,
          "single_stage_machine_time_s": 11.524445258039005,
          "single_stage_force_N": 6.085777810321574,
          "n": 13,
          "dic_time_s": [
            18.571428571428573,
            20.285714285714285
          ],
          "machine_time_s": [
            10.667302400896151,
            12.381588115181863
          ],
          "mean_displacement_mm": 0.017757038586153847,
          "std_mean_displacement_mm": 0.001625243243580456,
          "mean_drift_mm_s": -0.0003686824700000005,
          "linear_drift_across_window_mm": -0.0006320270914285714,
          "detrended_rms_mm": 0.0015489976007604614,
          "point_slopes_mm_s": [
            -0.00033602007346153847,
            -0.0004013448665384608
          ],
          "std_point_difference_mm": 0.0005193243248781771,
          "machine_coverage": true,
          "matched_mean_force_N": 6.085232710315892,
          "force_increment_from_reference_N": 0.0,
          "mean_displacement_increment_from_reference_mm": 0.0
        }
      ],
      "incremental_reference_stage": 136
    }
  }
}
