Repository: zhugx-zju/fgm_dic

# DIC 位移与二维模量反演

**当前主计算为全域DIC连续七区：** 从`all_region`按既定材料坐标截取七个连续16 mm目标区，取实际数据交集后为105.995085×18.484156 mm。368×65个DIC参考点直接作为有限元节点，形成367×64个Q4单元、23,920个独立模量参数。定义、数值状态及结果见[全域七区记录](docs/dic_full_workflow_20261020.md)。

**日常计算只修改 [dic_case_config.py](dic_case_config.py)。** 文件顶部统一选择实验DIC／分层合成／节点合成、DIC／指定网格、H1／Huber-TV、分量权重、泊松比和γ范围。然后依次运行下面四个默认脚本，无需切换配置文件。新结果按`RUN_NAME`保存到`results/dic_full/<RUN_NAME>/`；已有主线结果保留原位置。[选项与示例](docs/unified_configuration.md)。

**查看当前结果：双击根目录 [打开结果.html](打开结果.html)。** 页面直接进入当前实验，列出四步保存位置、云图、位移误差、模量对照及数值文件。每个步骤结束时也会打印绝对路径。

本项目的主线是：**独立材料标定 → 分区正演与 DIC 对照；180N、280N 各自的 DIC → 分别独立识别自由二维 E(x,y) → 与独立标定对照；本平台回代及跨载荷对照。** 两平台在121×19粗网格和367×64细网格上分别选γ、分别保存模量场，不做两平台联合拟合，不绑定不同 y 行，也不以分区模量作为强先验。当前协议见[两平台独立反演](docs/dic_independent_platforms_20261022.md)。

主线比较的参考约定见 [DIC—有限元坐标、位移基准与边界一致性](docs/dic_reference_consistency.md)：区分物理坐标配准、有限元三个刚体约束、残差刚体拟合与绘图居中，说明真实伸长为何保留、DIC 与 FEM 两套网格怎样连接，并列出当前代码入口和核对数值。

## 计划任务：梯度／分层材料统一高通量表征

新研究方案见 [统一反演方案（TeX）](plan/unified_gradient_layered_inverse_plan.tex) 与 [可浏览PDF](plan/unified_gradient_layered_inverse_plan.pdf)。目标是以“区域归属函数＋区内自由二维模量场”兼容连续梯度、分层常值和两者共存；模量系数与界面几何可联合识别，所有y行仍独立。数值部分比较原连续Q4方法、分层常值方法和统一方法，实验部分针对可制造分层结构，以独立标定及DIC检验新方法，并与原方法对照。

**当前为方案与先导核验阶段，尚未接入默认四步流程。** 文档给出完整表示及伴随梯度、未知量与结构先验的区分、固定／未知界面的公平协议、文献先例和JMPS目标的证据边界。区内／界面复合正则暂缓设计；数据项推导不代表含噪反演已稳定。后续测试从P0表示／积分／导数核验及P1小规模反演原型开始；正式含噪比较需先明确稳定化和选参协议。构造示意图与小核验记录保存在 `plan/unified_gradient_layered_assets/`，不是正式反演结果。

本任务采用独立研究输出（计划根目录 `results/unified_gradient_layered/`），不替换既有H1主线、不修改已有实验场与验证状态。高通量评价针对规定精度下可可靠获取的材料状态及实验／计算成本，不以节点或测点数量代替。后续测试入口、阶段状态和完成标准以该方案为准。

## 四个独立步骤

安装 `requirements.txt`。统一配置沿用73/85 mm标线中点、原始−Y递增方向和独立毫米尺度。`IDENTIFICATION_PLATFORM`选择本次独立识别平台；`GEOMETRY_REFERENCE_PLATFORM='180N'`固定共同几何，粗细网格分别给出`RUN_NAME`。H1默认50个对数等距γ覆盖10⁻¹²—10⁻⁴，每个平台只用自身DIC选参。已有180N结果保留，新补算280N独立反演。新计算在项目根目录依次执行：

```powershell
python -m script.step1_prepare_dic
python -m script.step2_forward_calibrated
python -m script.step3_inverse_dic
python -m script.step4_compare_results
```

换数据或计算选项时，修改同一配置文件并更换`RUN_NAME`，然后依次运行四个脚本。每一步自动生成云图；后续步骤核对用户配置并读取第1步冻结数据。已有数值输出拒绝覆盖。参数及逐项文件说明见 [分步骤流程](docs/dic_stepwise_workflow.md)。

| 步骤 | 保存目录（均在 CASE_OUTPUT 下） | 主要文件 |
| --- | --- | --- |
| DIC 准备 | `01_prepared/` | `云图.html`、DIC 位移云图、冻结输入与核查记录 |
| 独立正演 | `02_forward/` | `云图.html`、标定模量、各 ν 的 DIC／正演／相对误差对照、数值场 |
| DIC 反演 | `03_inverse/` | `云图.html`、二维模量、E(x)、DIC／回代／相对误差对照、识别与预测记录 |
| 比较出图 | `04_comparison/` | `打开查看结果.html`、CSV、各 ν/平台的 PNG/SVG |

浏览入口指向`results/dic_full/`。取数及实现核验位于`verification/`，同点方向对照位于`direction_check/`；旧region节点网格保留在`results/dic_mesh/`，旧粗网格保留在`results/dic/`。

日常粗网格选择`MESH_SOURCE='configured_grid'`与`CONFIGURED_ELEMENTS=(121,19)`。已有对照在`results/dic_full/coarse/`，`dic_coarse_config.py`保留其复现入口；几何、数据和载荷与细网格相同。

日常横向十倍权重直接在统一文件设置`DISPLACEMENT_COMPONENT_WEIGHTS=(1.,10.)`。已有`dic_uy10_config.py`及`results/dic_full/uy10/`保留其复现定义。系数表示面积加权的残差平方权重；协议及状态见[十倍横向权重](docs/dic_uy10_workflow_20261021.md)。

正则对照使用`dic_tv_config.py`及`results/dic_full/tv/`；δ=10阈值对照为`dic_tv10_config.py`及其`delta10/`。四步指定相应`--config`，同一粗网格、等权重，Huber-TV与原H1分别选γ。δ=1未得到有效拐点，δ=10已完成但横向误差没有实质改善。定义、核验和状态见[Huber-TV对照](docs/dic_tv_workflow_20261021.md)。

分层正问题位移的无噪声恢复采用`dic_synthetic_config.py`与节点表示对照`dic_synthetic_nodal_config.py`，仍用原四步入口，结果另存`results/dic_full/synthetic/`。固定已知ν、同粗网格与观测，区分正则偏差、突变界面表示和实验额外偏差；合成恢复不能唯一归因DIC误差。协议及结果见[合成恢复](docs/synthetic_recovery_20261021.md)。

误差云图统一采用百分比：位移误差以对应平台 DIC 去除三个刚体分量后的分量 RMS 归一化，避免逐点除以过零位移；原始残差仍以 mm 保存。第 2 步直接展示正演与 DIC 的并排对照，无需等到第 4 步。

# PLA 单轴拉伸数据

当前有效结果：1013 保留 `modulus_20261013_165808`；1016 和跨批次研究使用 `analysis_20261017`。

- [1016 单批分析报告](1016/analysis_results/analysis_20261017/analysis_report.md)：组均值、逐根相对偏差、各填充率原始曲线和拟合入口。
- [1013–1016 桥接报告](analysis_results/analysis_20261017/batch_comparison_report.md)：60%/90%桥接、旧70%/80%诊断，以及三种选段口径的区别。
- [混合批次模量—填充率分析](analysis_results/mixed_infill_20261017/linearity_report.md)：1013的40%、50%、60%、90%、100%与1016的70%、80%，比较线性近似、残差与逐根选段敏感性。
- [混合批次模量—填充率主图](comparison_results/mixed_infill_20261017/modulus_vs_infill.png)：34根试样、7个组均值及标准差，保留批次标记。
- `1016/<填充率>/analysis_results/analysis_20261017/`：该组新批试样的原始曲线、拟合图和结果。
- `1016/comparison_results/analysis_20261017/`：仅1016各填充率的总对比图。
- `analysis_results/analysis_20261017/<填充率>/`：两批在该填充率下的对照。
- `comparison_results/analysis_20261017/`：跨填充率的两批总对比图。

`fit_results.csv` / `group_summary.csv` 沿用原同填充率优先共同窗口的方法，不强求两批共窗。`individual_optimal_*` 为每根试样独立选段的补充对照，不覆盖主结果。`matched_*` 为跨批同应力段的诊断比较。各方法不能混作同一套标定参数。

相对偏差定义：`100 × |组均值 − 该试样模量| / 该试样模量`，反映组均值代表这些试样的偏差，并非相对于真实材料模量的测量误差。

原始工作簿、尺寸记录和sample_2/3保持不变。旧试运行结果与重复复现结果从活动目录清理，先存入 `analysis_archive/obsolete_analysis_20261017.zip`；清理清单和逐文件校验值位于同目录。

复现使用abqinter环境，必须指定未使用过的运行编号：

```powershell
& 'C:\Users\zhu_g\.conda\envs\abqinter\python.exe' -X utf8 -B 'D:\MyProject\post_tensile_test\analyze_tensile_batches.py' --root 'D:\MyProject\post_tensile_test' --run-id '新的运行编号'
```

File: post_tensile_test/1026/sample_2/analysis_results/h1_gamma_stability_20261027/run1/g0_late_uniform/metrics.json
{
  "run": 1,
  "job": "g0_late_uniform",
  "gamma": 1.2067926406393291e-08,
  "split": "late",
  "initialization": "uniform",
  "converged": true,
  "stop_message": "CONVERGENCE: RELATIVE REDUCTION OF F <= FACTR*EPSMCH",
  "iterations": 176,
  "evaluations": 235,
  "final_gradient_inf": 1.5976805537064594e-09,
  "gradient_tolerance_satisfied": false,
  "final_cost": 0.029520855301121918,
  "residual_norm": 0.22660402032900898,
  "regularization_norm": 798.3854005690753,
  "target_change_from_full_percent": 0.12150400260307537,
  "field_change_from_saved_continuation_percent": 0.07483235364582057,
  "saved_continuation_converged": true,
  "saved_continuation_cost": 0.0295482457964669,
  "saved_continuation_fields_sha256": "e4611bdf43db381bf0aeb7e1c216a97c0dc9016a5334295313ef0c3836b870d5",
  "errors_on_splits": {
    "full": {
      "axial_relative_error_percent": 1.3674922074576836,
      "transverse_relative_error_percent": 26.378674811645265,
      "displacement_relative_error_percent": 4.549618433354439
    },
    "early": {
      "axial_relative_error_percent": 1.3776616505565016,
      "transverse_relative_error_percent": 26.39874570463232,
      "displacement_relative_error_percent": 4.544657281481455
    },
    "late": {
      "axial_relative_error_percent": 1.3652776586246247,
      "transverse_relative_error_percent": 26.28536570876635,
      "displacement_relative_error_percent": 4.546593984477116
    }
  },
  "minimum_E_MPa": 803.2454971843448,
  "maximum_E_MPa": 1909.5579815127226,
  "source_calibration_used": false,
  "line_search_restarts": []
}

File: post_tensile_test/1026/sample_2/analysis_results/h1_gamma_stability_20261027/run1/g1_late_uniform/metrics.json
{
  "run": 1,
  "job": "g1_late_uniform",
  "gamma": 3.906939937054621e-09,
  "split": "late",
  "initialization": "uniform",
  "converged": true,
  "stop_message": "CONVERGENCE: RELATIVE REDUCTION OF F <= FACTR*EPSMCH",
  "iterations": 154,
  "evaluations": 255,
  "final_gradient_inf": 1.1239166403143616e-09,
  "gradient_tolerance_satisfied": false,
  "final_cost": 0.026554425101606258,
  "residual_norm": 0.22294053317608514,
  "regularization_norm": 933.7432391250658,
  "target_change_from_full_percent": 0.12150400260307537,
  "field_change_from_saved_continuation_percent": 0.08391913563692494,
  "saved_continuation_converged": true,
  "saved_continuation_cost": 0.0265957524494713,
  "saved_continuation_fields_sha256": "089dc230520ebc398c122b7783631db0ab947af22a1e47a236389219a7728e8a",
  "errors_on_splits": {
    "full": {
      "axial_relative_error_percent": 1.2449914282859484,
      "transverse_relative_error_percent": 26.139787824612583,
      "displacement_relative_error_percent": 4.4774184619506965
    },
    "early": {
      "axial_relative_error_percent": 1.2595683900055104,
      "transverse_relative_error_percent": 26.16280157251222,
      "displacement_relative_error_percent": 4.473945909744192
    },
    "late": {
      "axial_relative_error_percent": 1.2403552397136344,
      "transverse_relative_error_percent": 26.04285792155867,
      "displacement_relative_error_percent": 4.473089601688554
    }
  },
  "minimum_E_MPa": 781.241169156693,
  "maximum_E_MPa": 2084.6652775602324,
  "source_calibration_used": false,
  "line_search_restarts": []
}

File: post_tensile_test/1026/sample_2/analysis_results/h1_gamma_stability_20261027/run1/g2_late_uniform/metrics.json
{
  "run": 1,
  "job": "g2_late_uniform",
  "gamma": 1.2648552168552956e-09,
  "split": "late",
  "initialization": "uniform",
  "converged": true,
  "stop_message": "CONVERGENCE: RELATIVE REDUCTION OF F <= FACTR*EPSMCH",
  "iterations": 159,
  "evaluations": 300,
  "final_gradient_inf": 1.2524843925433365e-09,
  "gradient_tolerance_satisfied": false,
  "final_cost": 0.0252319814004124,
  "residual_norm": 0.2211653111661219,
  "regularization_norm": 1106.947283568763,
  "target_change_from_full_percent": 0.12150400260307537,
  "field_change_from_saved_continuation_percent": 0.10181619990952918,
  "saved_continuation_converged": true,
  "saved_continuation_cost": 0.0252777246546608,
  "saved_continuation_fields_sha256": "7a234bc6f5345b5a0a542b3495a3d0a0c997dcd2952cb2b63008494c62a9f4d5",
  "errors_on_splits": {
    "full": {
      "axial_relative_error_percent": 1.1944905514942867,
      "transverse_relative_error_percent": 26.00273517501123,
      "displacement_relative_error_percent": 4.442243408216873
    },
    "early": {
      "axial_relative_error_percent": 1.2110958745406355,
      "transverse_relative_error_percent": 26.026769507489465,
      "displacement_relative_error_percent": 4.439377273562672
    },
    "late": {
      "axial_relative_error_percent": 1.1888527190746414,
      "transverse_relative_error_percent": 25.90484882251826,
      "displacement_relative_error_percent": 4.437471461728416
    }
  },
  "minimum_E_MPa": 754.9054741780263,
  "maximum_E_MPa": 2263.544200745328,
  "source_calibration_used": false,
  "line_search_restarts": []
}

File: post_tensile_test/1026/sample_2/analysis_results/h1_gamma_stability_20261027/run2/g0_late_uniform/metrics.json
{
  "run": 2,
  "job": "g0_late_uniform",
  "gamma": 1.2067926406393291e-08,
  "split": "late",
  "initialization": "uniform",
  "converged": true,
  "stop_message": "CONVERGENCE: RELATIVE REDUCTION OF F <= FACTR*EPSMCH",
  "iterations": 178,
  "evaluations": 250,
  "final_gradient_inf": 6.093279729169696e-10,
  "gradient_tolerance_satisfied": false,
  "final_cost": 0.010270103127590623,
  "residual_norm": 0.12668221697392004,
  "regularization_norm": 610.091465927142,
  "target_change_from_full_percent": 0.17275428157279119,
  "field_change_from_saved_continuation_percent": 0.16916367959915038,
  "saved_continuation_converged": true,
  "saved_continuation_cost": 0.010268696553012602,
  "saved_continuation_fields_sha256": "a7a4688e6d18fd041d50e172afbab46217b33db79711483d825610479276b8eb",
  "errors_on_splits": {
    "full": {
      "axial_relative_error_percent": 1.1580165882778717,
      "transverse_relative_error_percent": 35.1843555080774,
      "displacement_relative_error_percent": 2.329422880400651
    },
    "early": {
      "axial_relative_error_percent": 1.1600583615008895,
      "transverse_relative_error_percent": 35.455729525988986,
      "displacement_relative_error_percent": 2.332227689021059
    },
    "late": {
      "axial_relative_error_percent": 1.1621659614080633,
      "transverse_relative_error_percent": 34.857895384795604,
      "displacement_relative_error_percent": 2.328877606084779
    }
  },
  "minimum_E_MPa": 975.9547874228602,
  "maximum_E_MPa": 2111.046236959283,
  "source_calibration_used": false,
  "line_search_restarts": []
}

File: post_tensile_test/1026/sample_2/analysis_results/h1_gamma_stability_20261027/run2/g1_late_uniform/metrics.json
{
  "run": 2,
  "job": "g1_late_uniform",
  "gamma": 3.906939937054621e-09,
  "split": "late",
  "initialization": "uniform",
  "converged": true,
  "stop_message": "CONVERGENCE: RELATIVE REDUCTION OF F <= FACTR*EPSMCH",
  "iterations": 151,
  "evaluations": 169,
  "final_gradient_inf": 4.089188228819014e-10,
  "gradient_tolerance_satisfied": false,
  "final_cost": 0.00838981990360729,
  "residual_norm": 0.11990584757892037,
  "regularization_norm": 784.1311413194852,
  "target_change_from_full_percent": 0.17275428157279119,
  "field_change_from_saved_continuation_percent": 0.18499407258106018,
  "saved_continuation_converged": true,
  "saved_continuation_cost": 0.0083989312697664,
  "saved_continuation_fields_sha256": "a4b2dc805c75aeb2fc567b95f1c7f9f981fa868bd6570f094f6963831cc5b1dd",
  "errors_on_splits": {
    "full": {
      "axial_relative_error_percent": 0.9767798923114807,
      "transverse_relative_error_percent": 34.442749167971044,
      "displacement_relative_error_percent": 2.206808096186439
    },
    "early": {
      "axial_relative_error_percent": 0.9833270960638673,
      "transverse_relative_error_percent": 34.70521676966153,
      "displacement_relative_error_percent": 2.2113495278710458
    },
    "late": {
      "axial_relative_error_percent": 0.9769165370370734,
      "transverse_relative_error_percent": 34.12446725552527,
      "displacement_relative_error_percent": 2.2043034131826924
    }
  },
  "minimum_E_MPa": 929.0069190262274,
  "maximum_E_MPa": 2293.3387509299628,
  "source_calibration_used": false,
  "line_search_restarts": []
}

File: post_tensile_test/1026/sample_2/analysis_results/h1_gamma_stability_20261027/run2/g2_late_uniform/metrics.json
{
  "run": 2,
  "job": "g2_late_uniform",
  "gamma": 1.2648552168552956e-09,
  "split": "late",
  "initialization": "uniform",
  "converged": true,
  "stop_message": "CONVERGENCE: RELATIVE REDUCTION OF F <= FACTR*EPSMCH",
  "iterations": 148,
  "evaluations": 282,
  "final_gradient_inf": 4.2647949091324127e-10,
  "gradient_tolerance_satisfied": false,
  "final_cost": 0.007377591020141857,
  "residual_norm": 0.11595421250705605,
  "regularization_norm": 1017.6127105444573,
  "target_change_from_full_percent": 0.17275428157279119,
  "field_change_from_saved_continuation_percent": 0.21072596519917147,
  "saved_continuation_converged": true,
  "saved_continuation_cost": 0.0073943163141322,
  "saved_continuation_fields_sha256": "a5106263004860dbf8e86efd1597d1b8e1bbbd67b331908e16acebbd8844dfcc",
  "errors_on_splits": {
    "full": {
      "axial_relative_error_percent": 0.8750056717440677,
      "transverse_relative_error_percent": 33.90631837301547,
      "displacement_relative_error_percent": 2.1356582213766866
    },
    "early": {
      "axial_relative_error_percent": 0.8853181066396965,
      "transverse_relative_error_percent": 34.16432863566911,
      "displacement_relative_error_percent": 2.141515678363456
    },
    "late": {
      "axial_relative_error_percent": 0.8719611030586244,
      "transverse_relative_error_percent": 33.589389528913635,
      "displacement_relative_error_percent": 2.1316580597454458
    }
  },
  "minimum_E_MPa": 861.0122713243913,
  "maximum_E_MPa": 2488.9807315359285,
  "source_calibration_used": false,
  "line_search_restarts": []
}

File: post_tensile_test/1026/sample_2/analysis_results/h1_gamma_stability_20261027/run3/g0_late_uniform/metrics.json
{
  "run": 3,
  "job": "g0_late_uniform",
  "gamma": 1.2067926406393291e-08,
  "split": "late",
  "initialization": "uniform",
  "converged": true,
  "stop_message": "CONVERGENCE: RELATIVE REDUCTION OF F <= FACTR*EPSMCH",
  "iterations": 167,
  "evaluations": 312,
  "final_gradient_inf": 7.6969952588331e-10,
  "gradient_tolerance_satisfied": false,
  "final_cost": 0.013144910925058245,
  "residual_norm": 0.14623973927157075,
  "regularization_norm": 637.4531908055003,
  "target_change_from_full_percent": 0.09277449827184764,
  "field_change_from_saved_continuation_percent": 0.05218871439731644,
  "saved_continuation_converged": false,
  "saved_continuation_cost": 0.0131145459160648,
  "saved_continuation_fields_sha256": "384200a4cbefeedb3a7cd94292a7a1efaf7e723a5259adc216b2979ad09ef7e1",
  "errors_on_splits": {
    "full": {
      "axial_relative_error_percent": 0.9431990491215948,
      "transverse_relative_error_percent": 32.45406324690768,
      "displacement_relative_error_percent": 2.006870502709698
    },
    "early": {
      "axial_relative_error_percent": 0.953377018921939,
      "transverse_relative_error_percent": 32.26527001593801,
      "displacement_relative_error_percent": 2.0076594347021994
    },
    "late": {
      "axial_relative_error_percent": 0.9520160057743242,
      "transverse_relative_error_percent": 32.37238138807408,
      "displacement_relative_error_percent": 2.00859051079585
    }
  },
  "minimum_E_MPa": 915.7044145160844,
  "maximum_E_MPa": 2110.292493919018,
  "source_calibration_used": false,
  "line_search_restarts": []
}

File: post_tensile_test/1026/sample_2/analysis_results/h1_gamma_stability_20261027/run3/g1_late_uniform/metrics.json
{
  "run": 3,
  "job": "g1_late_uniform",
  "gamma": 3.906939937054621e-09,
  "split": "late",
  "initialization": "uniform",
  "converged": true,
  "stop_message": "CONVERGENCE: RELATIVE REDUCTION OF F <= FACTR*EPSMCH",
  "iterations": 147,
  "evaluations": 249,
  "final_gradient_inf": 6.38326916201605e-10,
  "gradient_tolerance_satisfied": false,
  "final_cost": 0.011101207921377627,
  "residual_norm": 0.14003749764973408,
  "regularization_norm": 814.5017431900455,
  "target_change_from_full_percent": 0.09277449827184764,
  "field_change_from_saved_continuation_percent": 0.06668901656059865,
  "saved_continuation_converged": true,
  "saved_continuation_cost": 0.011078503650582099,
  "saved_continuation_fields_sha256": "ffb3beba6077f55583c2aafed42d9b530d6a3714ce7981c2f37d14fc51d8c9ed",
  "errors_on_splits": {
    "full": {
      "axial_relative_error_percent": 0.8274722429770839,
      "transverse_relative_error_percent": 31.78609923521241,
      "displacement_relative_error_percent": 1.9223110104145513
    },
    "early": {
      "axial_relative_error_percent": 0.8400329211326228,
      "transverse_relative_error_percent": 31.599909823818027,
      "displacement_relative_error_percent": 1.9236680473239973
    },
    "late": {
      "axial_relative_error_percent": 0.8365240299332296,
      "transverse_relative_error_percent": 31.698382535352604,
      "displacement_relative_error_percent": 1.9234032441244466
    }
  },
  "minimum_E_MPa": 861.8015593987349,
  "maximum_E_MPa": 2274.848622817477,
  "source_calibration_used": false,
  "line_search_restarts": []
}

File: post_tensile_test/1026/sample_2/analysis_results/h1_gamma_stability_20261027/run3/g2_late_uniform/metrics.json
{
  "run": 3,
  "job": "g2_late_uniform",
  "gamma": 1.2648552168552956e-09,
  "split": "late",
  "initialization": "uniform",
  "converged": true,
  "stop_message": "CONVERGENCE: RELATIVE REDUCTION OF F <= FACTR*EPSMCH",
  "iterations": 168,
  "evaluations": 312,
  "final_gradient_inf": 8.803887595952944e-10,
  "gradient_tolerance_satisfied": false,
  "final_cost": 0.010007459464752757,
  "residual_norm": 0.13629972534341095,
  "regularization_norm": 1065.991836575458,
  "target_change_from_full_percent": 0.09277449827184764,
  "field_change_from_saved_continuation_percent": 0.09045857009880114,
  "saved_continuation_converged": true,
  "saved_continuation_cost": 0.0099896963427656,
  "saved_continuation_fields_sha256": "00a42623d7b22ee2d2f814520209c48a3bd10e28d270c8510f3bb411cea8b576",
  "errors_on_splits": {
    "full": {
      "axial_relative_error_percent": 0.7682641776352098,
      "transverse_relative_error_percent": 31.26014453176913,
      "displacement_relative_error_percent": 1.8714187741527257
    },
    "early": {
      "axial_relative_error_percent": 0.782516513885387,
      "transverse_relative_error_percent": 31.075827317530585,
      "displacement_relative_error_percent": 1.873198107361826
    },
    "late": {
      "axial_relative_error_percent": 0.7772232273995944,
      "transverse_relative_error_percent": 31.16892173972542,
      "displacement_relative_error_percent": 1.8720652560823927
    }
  },
  "minimum_E_MPa": 786.7264254209824,
  "maximum_E_MPa": 2453.2588312009243,
  "source_calibration_used": false,
  "line_search_restarts": []
}
