Repository: zhugx-zju/fgm_dic

# DIC 位移与二维模量反演

**当前主计算为全域DIC连续七区：** 从`all_region`按既定材料坐标截取七个连续16 mm目标区，取实际数据交集后为105.995085×18.484156 mm。368×65个DIC参考点直接作为有限元节点，形成367×64个Q4单元、23,920个独立模量参数。定义、数值状态及结果见[全域七区记录](docs/dic_full_workflow_20261020.md)。

**日常计算只修改 [dic_case_config.py](dic_case_config.py)。** 文件顶部统一选择实验DIC／分层合成／节点合成、DIC／指定网格、H1／Huber-TV、分量权重、泊松比和γ范围。然后依次运行下面四个默认脚本，无需切换配置文件。新结果按`RUN_NAME`保存到`results/dic_full/<RUN_NAME>/`；已有主线结果保留原位置。[选项与示例](docs/unified_configuration.md)。

**查看当前结果：双击根目录 [打开结果.html](打开结果.html)。** 页面直接进入当前实验，列出四步保存位置、云图、位移误差、模量对照及数值文件。每个步骤结束时也会打印绝对路径。

本项目的主线是：**独立材料标定 → 分区正演与 DIC 对照；180N、280N 各自的 DIC → 分别独立识别自由二维 E(x,y) → 与独立标定对照；本平台回代及跨载荷对照。** 两平台在121×19粗网格和367×64细网格上分别选γ、分别保存模量场，不做两平台联合拟合，不绑定不同 y 行，也不以分区模量作为强先验。当前协议见[两平台独立反演](docs/dic_independent_platforms_20261022.md)。

主线比较的参考约定见 [DIC—有限元坐标、位移基准与边界一致性](docs/dic_reference_consistency.md)：区分物理坐标配准、有限元三个刚体约束、残差刚体拟合与绘图居中，说明真实伸长为何保留、DIC 与 FEM 两套网格怎样连接，并列出当前代码入口和核对数值。

## 计划任务：梯度／分层材料统一高通量表征

新研究方案见 [统一反演方案（TeX）](plan/unified_gradient_layered_inverse_plan.tex) 与 [可浏览PDF](plan/unified_gradient_layered_inverse_plan.pdf)。目标是以“区域归属函数＋区内自由二维模量场”兼容连续梯度、分层常值和两者共存；模量系数与界面几何可联合识别，所有y行仍独立。数值部分比较原连续Q4方法、分层常值方法和统一方法，实验部分针对可制造分层结构，以独立标定及DIC检验新方法，并与原方法对照。

**当前为方案与先导核验阶段，尚未接入默认四步流程。** 文档给出完整表示及伴随梯度、未知量与结构先验的区分、固定／未知界面的公平协议、文献先例和JMPS目标的证据边界。区内／界面复合正则暂缓设计；数据项推导不代表含噪反演已稳定。后续测试从P0表示／积分／导数核验及P1小规模反演原型开始；正式含噪比较需先明确稳定化和选参协议。构造示意图与小核验记录保存在 `plan/unified_gradient_layered_assets/`，不是正式反演结果。

本任务采用独立研究输出（计划根目录 `results/unified_gradient_layered/`），不替换既有H1主线、不修改已有实验场与验证状态。高通量评价针对规定精度下可可靠获取的材料状态及实验／计算成本，不以节点或测点数量代替。后续测试入口、阶段状态和完成标准以该方案为准。

## 四个独立步骤

安装 `requirements.txt`。统一配置沿用73/85 mm标线中点、原始−Y递增方向和独立毫米尺度。`IDENTIFICATION_PLATFORM`选择本次独立识别平台；`GEOMETRY_REFERENCE_PLATFORM='180N'`固定共同几何，粗细网格分别给出`RUN_NAME`。H1默认50个对数等距γ覆盖10⁻¹²—10⁻⁴，每个平台只用自身DIC选参。已有180N结果保留，新补算280N独立反演。新计算在项目根目录依次执行：

```powershell
python -m script.step1_prepare_dic
python -m script.step2_forward_calibrated
python -m script.step3_inverse_dic
python -m script.step4_compare_results
```

换数据或计算选项时，修改同一配置文件并更换`RUN_NAME`，然后依次运行四个脚本。每一步自动生成云图；后续步骤核对用户配置并读取第1步冻结数据。已有数值输出拒绝覆盖。参数及逐项文件说明见 [分步骤流程](docs/dic_stepwise_workflow.md)。

| 步骤 | 保存目录（均在 CASE_OUTPUT 下） | 主要文件 |
| --- | --- | --- |
| DIC 准备 | `01_prepared/` | `云图.html`、DIC 位移云图、冻结输入与核查记录 |
| 独立正演 | `02_forward/` | `云图.html`、标定模量、各 ν 的 DIC／正演／相对误差对照、数值场 |
| DIC 反演 | `03_inverse/` | `云图.html`、二维模量、E(x)、DIC／回代／相对误差对照、识别与预测记录 |
| 比较出图 | `04_comparison/` | `打开查看结果.html`、CSV、各 ν/平台的 PNG/SVG |

浏览入口指向`results/dic_full/`。取数及实现核验位于`verification/`，同点方向对照位于`direction_check/`；旧region节点网格保留在`results/dic_mesh/`，旧粗网格保留在`results/dic/`。

日常粗网格选择`MESH_SOURCE='configured_grid'`与`CONFIGURED_ELEMENTS=(121,19)`。已有对照在`results/dic_full/coarse/`，`dic_coarse_config.py`保留其复现入口；几何、数据和载荷与细网格相同。

日常横向十倍权重直接在统一文件设置`DISPLACEMENT_COMPONENT_WEIGHTS=(1.,10.)`。已有`dic_uy10_config.py`及`results/dic_full/uy10/`保留其复现定义。系数表示面积加权的残差平方权重；协议及状态见[十倍横向权重](docs/dic_uy10_workflow_20261021.md)。

正则对照使用`dic_tv_config.py`及`results/dic_full/tv/`；δ=10阈值对照为`dic_tv10_config.py`及其`delta10/`。四步指定相应`--config`，同一粗网格、等权重，Huber-TV与原H1分别选γ。δ=1未得到有效拐点，δ=10已完成但横向误差没有实质改善。定义、核验和状态见[Huber-TV对照](docs/dic_tv_workflow_20261021.md)。

分层正问题位移的无噪声恢复采用`dic_synthetic_config.py`与节点表示对照`dic_synthetic_nodal_config.py`，仍用原四步入口，结果另存`results/dic_full/synthetic/`。固定已知ν、同粗网格与观测，区分正则偏差、突变界面表示和实验额外偏差；合成恢复不能唯一归因DIC误差。协议及结果见[合成恢复](docs/synthetic_recovery_20261021.md)。

误差云图统一采用百分比：位移误差以对应平台 DIC 去除三个刚体分量后的分量 RMS 归一化，避免逐点除以过零位移；原始残差仍以 mm 保存。第 2 步直接展示正演与 DIC 的并排对照，无需等到第 4 步。

# PLA 单轴拉伸数据

当前有效结果：1013 保留 `modulus_20261013_165808`；1016 和跨批次研究使用 `analysis_20261017`。

- [1016 单批分析报告](1016/analysis_results/analysis_20261017/analysis_report.md)：组均值、逐根相对偏差、各填充率原始曲线和拟合入口。
- [1013–1016 桥接报告](analysis_results/analysis_20261017/batch_comparison_report.md)：60%/90%桥接、旧70%/80%诊断，以及三种选段口径的区别。
- [混合批次模量—填充率分析](analysis_results/mixed_infill_20261017/linearity_report.md)：1013的40%、50%、60%、90%、100%与1016的70%、80%，比较线性近似、残差与逐根选段敏感性。
- [混合批次模量—填充率主图](comparison_results/mixed_infill_20261017/modulus_vs_infill.png)：34根试样、7个组均值及标准差，保留批次标记。
- `1016/<填充率>/analysis_results/analysis_20261017/`：该组新批试样的原始曲线、拟合图和结果。
- `1016/comparison_results/analysis_20261017/`：仅1016各填充率的总对比图。
- `analysis_results/analysis_20261017/<填充率>/`：两批在该填充率下的对照。
- `comparison_results/analysis_20261017/`：跨填充率的两批总对比图。

`fit_results.csv` / `group_summary.csv` 沿用原同填充率优先共同窗口的方法，不强求两批共窗。`individual_optimal_*` 为每根试样独立选段的补充对照，不覆盖主结果。`matched_*` 为跨批同应力段的诊断比较。各方法不能混作同一套标定参数。

相对偏差定义：`100 × |组均值 − 该试样模量| / 该试样模量`，反映组均值代表这些试样的偏差，并非相对于真实材料模量的测量误差。

原始工作簿、尺寸记录和sample_2/3保持不变。旧试运行结果与重复复现结果从活动目录清理，先存入 `analysis_archive/obsolete_analysis_20261017.zip`；清理清单和逐文件校验值位于同目录。

复现使用abqinter环境，必须指定未使用过的运行编号：

```powershell
& 'C:\Users\zhu_g\.conda\envs\abqinter\python.exe' -X utf8 -B 'D:\MyProject\post_tensile_test\analyze_tensile_batches.py' --root 'D:\MyProject\post_tensile_test' --run-id '新的运行编号'
```

File: post_tensile_test/1026/sample_2/analysis_results/infill40_70_gmax1e7_20261027/run1_evidence/inverse_metadata.json
{
  "case_id": "project1023_sample2_1026_run1_h1_infill40_70_gmax1e7_20261027",
  "coordinates_verified": false,
  "registration": {
    "mode": "material_coordinates",
    "matrix": [
      [
        0.0,
        1.0
      ],
      [
        1.0,
        0.0
      ]
    ],
    "mark_reference": "roi_axial_extrema",
    "length_scale_source": "independent_dic_calibration",
    "specimen_length_mm": 220.0,
    "low_infill_mark_end_distance_mm": 53.0,
    "high_infill_mark_end_distance_mm": 53.0,
    "material_x_sign": 1,
    "note": "用户确认导出ROI在两条标线之间，各标线距端部53 mm；制造文件给出220 mm总长和七区界面。高填充率在位移较大端，本次原+Y端DY较大，FEM x沿原+Y，填充率沿x为40至100%。软件毫米尺度作为独立于标线间距的长度来源，尺度本身按用户口径假设有效；两标线中点对齐，不缩放DIC实际跨度为名义114 mm。DIC覆盖宽度假定为承载宽度，厚度约3.2 mm。仅沿用本次同一参考图全段坐标锚点，截取40%–70%区段；保持坐标与位移毫米尺度，截取端均匀牵引为新增边界近似。",
    "shared_reference_confirmed": true,
    "raw_axial_anchor_mm": -46.9145734884,
    "manufacturing_anchor_mm": -52.963027063,
    "anchor_prepared_metadata_sha256": "7c42c8da9d11e2c2becd704c3362d966683b8263873ef1b8e3ab2037a4ee3982",
    "offset_mm": [
      46.9145734884,
      6.249324727109999
    ]
  },
  "matrix": [
    [
      0.0,
      1.0
    ],
    [
      1.0,
      0.0
    ]
  ],
  "offset_mm": [
    46.9145734884,
    6.249324727109999
  ],
  "physical_model_mm": [
    60.930916094500006,
    18.43550794901,
    3.2
  ],
  "shared_mesh": {
    "nel_x": 121,
    "nel_y": 19,
    "hx_mm": 0.5035612900371901,
    "hy_mm": 0.9702898920531579,
    "source": "configured_grid",
    "nodes": 2440,
    "same_for_forward_and_inverse": true
  },
  "coverage": [
    {
      "case": "run1",
      "dic_row_step_mm": 0.31246623630000026,
      "dic_col_step_mm": 0.3124662363000006,
      "points": 11760,
      "frame_count": 15,
      "points_inside": 11760,
      "points_outside": 0,
      "x_min_mm": 0.0,
      "x_max_mm": 60.930916094500006,
      "y_min_mm": 0.0,
      "y_max_mm": 18.43550794901
    }
  ],
  "force_pairing": {
    "run1": {
      "mean_corrected_force_N": 229.2224,
      "provenance": "用户明确接受假设：第1次名义末载280 N减去记录首载50.77760000 N，增量229.22240000 N。候选窗口无同期载荷；假定末端保持名义载荷及记录起载对应DIC参考图，二者均未同步验证。",
      "reference": "force_increment_from_record_start",
      "model_end_force_N": 229.2224,
      "uniform_traction_MPa": 3.8855452314155894,
      "load_section_width_mm": 18.43550794901,
      "force_reference_note": "用户明确接受假设：第1次名义末载280 N减去记录首载50.77760000 N，增量229.22240000 N。候选窗口无同期载荷；假定末端保持名义载荷及记录起载对应DIC参考图，二者均未同步验证。"
    }
  },
  "scope": "conditional comparison under explicit registration assumptions",
  "primary_nu_prespecified": 0.26,
  "objective_definition": "0.5*r.T@W_area@r + 0.5*gamma*integral(|grad(E)|^2); no modulus or noise normalization",
  "prepared_metadata_sha256": "bf7e5ee52eb47cacd01d87727fcf5607f47646b72a50954196fdda8f721197a6",
  "prepared_fields_sha256": "9d35b8626518ad025f0ae0f4beef9b451d855725a76cae57bbeb097e3a450e89",
  "workflow": "dic_case_inverse",
  "status": "computed",
  "evaluation_scope": "fit_only_no_independent_validation",
  "force_reference": "force_increment_from_record_start",
  "force_reference_note": "用户明确接受假设：第1次名义末载280 N减去记录首载50.77760000 N，增量229.22240000 N。候选窗口无同期载荷；假定末端保持名义载荷及记录起载对应DIC参考图，二者均未同步验证。",
  "domain_geometry": {
    "source": "dic_reference_bounds",
    "source_platform": "run1",
    "load_section_width_mm": 18.43550794901,
    "lateral_boundary": "traction_free_approximation",
    "material_position": "shared_reference_material_coordinates_unit_scale"
  },
  "material_registration": {
    "method": "shared_reference_material_coordinates_unit_scale",
    "manufacturing_x_offset_mm": -52.963027063,
    "manufacturing_x_fem_coefficient": 1,
    "manufacturing_x_relation": "manufacturing_x = 1 * FEM_x + -52.963027063 mm",
    "infill_order_along_fem_x": [
      40,
      50,
      60,
      70
    ],
    "manufacturing_roi_x_mm": [
      -52.963027063,
      7.9678890315000075
    ],
    "manufacturing_mark_x_mm": [
      -57.0,
      57.0
    ],
    "raw_axial_anchor_mm": -46.9145734884,
    "manufacturing_anchor_mm": -52.963027063,
    "anchor_prepared_metadata_sha256": "7c42c8da9d11e2c2becd704c3362d966683b8263873ef1b8e3ab2037a4ee3982",
    "length_scale_factor": 1.0,
    "direction_note": "用户确认导出ROI在两条标线之间，各标线距端部53 mm；制造文件给出220 mm总长和七区界面。高填充率在位移较大端，本次原+Y端DY较大，FEM x沿原+Y，填充率沿x为40至100%。软件毫米尺度作为独立于标线间距的长度来源，尺度本身按用户口径假设有效；两标线中点对齐，不缩放DIC实际跨度为名义114 mm。DIC覆盖宽度假定为承载宽度，厚度约3.2 mm。仅沿用本次同一参考图全段坐标锚点，截取40%–70%区段；保持坐标与位移毫米尺度，截取端均匀牵引为新增边界近似。",
    "transverse_location": "internal DIC ROI bounds; no measured specimen edge registration"
  },
  "displacement_component_weights": {
    "ux": 1.0,
    "uy": 1.0
  },
  "gamma_selection_method": "l_curve",
  "l_curve_enabled": true,
  "selected_gamma": 6.250551925273976e-08,
  "gamma_at_scan_boundary": false,
  "scan_initialization": "fit-DIC homogeneous initialization, then decreasing-gamma converged continuation",
  "initialization": {
    "source": "homogeneous_dic_fit",
    "uniform_E_MPa": 940.8389756883389,
    "fit_cases": [
      "run1"
    ],
    "nu": 0.26,
    "uses_calibration": false,
    "uses_prediction_cases": false
  },
  "final_initialization": "selected L-curve field, identical for all nu",
  "configuration": {
    "PROJECT_ROOT": "D:\\MyProject\\uniform_pressure_experiment_1023",
    "SAMPLE_RUN": 1,
    "RUN_NAME": "sample2_1026_run1_h1_infill40_70_gmax1e7_20261027",
    "INPUTS_CONFIGURED": true,
    "DATA_MODE": "dic",
    "MESH_SOURCE": "configured_grid",
    "CONFIGURED_ELEMENTS": [
      121,
      19
    ],
    "REGULARIZATION_MODE": "gradient",
    "TV_DELTA": 10.0,
    "DISPLACEMENT_COMPONENT_WEIGHTS": [
      1.0,
      1.0
    ],
    "PRIMARY_NU": 0.26,
    "NU_VALUES": [
      0.24,
      0.26,
      0.28,
      0.33
    ],
    "SYNTHETIC_NU": 0.26,
    "GAMMA_COUNT": 50,
    "GAMMA_LOG10_RANGE": [
      -12.0,
      -7.0
    ],
    "MAX_ITER": 1500,
    "MAX_FUN": 12000,
    "FTOL": 1e-30,
    "GTOL": 1e-12,
    "EXACT_TV_SOLVER": "primal_dual",
    "EXACT_TV_PRIMAL_STEP": 20000000.0,
    "EXACT_TV_COUPLING": 0.9,
    "EXACT_TV_OPTIONS": {
      "max_outer": 12000,
      "max_inner": 150,
      "stationarity_atol": 1e-09,
      "stationarity_rtol": 0.001,
      "primal_atol": 1e-06,
      "primal_rtol": 0.0001,
      "gap_atol": 1e-09,
      "gap_rtol": 0.0001,
      "adapt_interval": 10
    },
    "SAMPLE_ROOT": "D:\\MyProject\\uniform_pressure_experiment_1023\\post_tensile_test\\1026\\sample_2",
    "FORCE_REFERENCE_NOTE": "用户明确接受假设：第1次名义末载280 N减去记录首载50.77760000 N，增量229.22240000 N。候选窗口无同期载荷；假定末端保持名义载荷及记录起载对应DIC参考图，二者均未同步验证。",
    "PLATFORMS": {
      "run1": {
        "folder": "D:\\MyProject\\uniform_pressure_experiment_1023\\post_tensile_test\\1026\\sample_2\\1\\280N",
        "stages": [
          591,
          605
        ],
        "run": 1,
        "setting_N": 280,
        "force_N": 229.2224,
        "force_note": "用户明确接受假设：第1次名义末载280 N减去记录首载50.77760000 N，增量229.22240000 N。候选窗口无同期载荷；假定末端保持名义载荷及记录起载对应DIC参考图，二者均未同步验证。"
      }
    },
    "FIT_CASES": [
      "run1"
    ],
    "PREDICT_CASES": [],
    "FORCE_PAIRING_CSV": "D:\\MyProject\\uniform_pressure_experiment_1023\\post_tensile_test\\1026\\sample_2\\selected_dic_windows.csv",
    "FORCE_REFERENCE": "force_increment_from_record_start",
    "FORCE_ASSUMED": true,
    "DIC_UNIT": "mm",
    "DIC_COORDINATE_STATE": "deformed",
    "DISPLACEMENT_REFERENCE": "initial_reference_image",
    "DOMAIN_SOURCE": "dic_reference_bounds",
    "GEO_L": 60.930916094500006,
    "GEO_H": 18.43550794901,
    "THICKNESS": 3.2,
    "LOAD_SECTION_WIDTH": 18.43550794901,
    "INTERNAL_SIDE_BOUNDARY": "traction_free_approximation",
    "REGION_INFILL_PERCENT": [
      40,
      50,
      60,
      70
    ],
    "REGION_BOUNDARIES_MANUFACTURING_X": [
      -40.0,
      -24.0,
      -8.0
    ],
    "REGION_BOUNDARIES_X": [
      12.963027062999998,
      28.963027063,
      44.963027063
    ],
    "REGION_BOUNDARIES_CENTERED_X": [],
    "CALIBRATION_CSV": "D:\\MyProject\\uniform_pressure_experiment_1023\\post_tensile_test\\1023\\analysis_results\\individual_3pct_monotone_20261026_final\\group_summary.csv",
    "CALIBRATION_METHOD": "individual_window_joint_3pct_monotone",
    "REGISTRATION": {
      "mode": "material_coordinates",
      "matrix": [
        [
          0.0,
          1.0
        ],
        [
          1.0,
          0.0
        ]
      ],
      "mark_reference": "roi_axial_extrema",
      "length_scale_source": "independent_dic_calibration",
      "specimen_length_mm": 220.0,
      "low_infill_mark_end_distance_mm": 53.0,
      "high_infill_mark_end_distance_mm": 53.0,
      "material_x_sign": 1,
      "note": "用户确认导出ROI在两条标线之间，各标线距端部53 mm；制造文件给出220 mm总长和七区界面。高填充率在位移较大端，本次原+Y端DY较大，FEM x沿原+Y，填充率沿x为40至100%。软件毫米尺度作为独立于标线间距的长度来源，尺度本身按用户口径假设有效；两标线中点对齐，不缩放DIC实际跨度为名义114 mm。DIC覆盖宽度假定为承载宽度，厚度约3.2 mm。仅沿用本次同一参考图全段坐标锚点，截取40%–70%区段；保持坐标与位移毫米尺度，截取端均匀牵引为新增边界近似。",
      "shared_reference_confirmed": true,
      "raw_axial_anchor_mm": -46.9145734884,
      "manufacturing_anchor_mm": -52.963027063,
      "anchor_prepared_metadata_sha256": "7c42c8da9d11e2c2becd704c3362d966683b8263873ef1b8e3ab2037a4ee3982",
      "offset_mm": [
        46.9145734884,
        6.249324727109999
      ]
    },
    "OUTSIDE_POINT_POLICY": "reject",
    "MATERIAL_ANCHOR_PREPARED": "D:\\MyProject\\uniform_pressure_experiment_1023\\results\\dic_full\\sample2_1026_run1_h1_monotone_20261026\\01_prepared\\run_metadata.json",
    "MATERIAL_WINDOW_MM": [
      -57.0,
      8.0
    ],
    "CASE_ID": "project1023_sample2_1026_run1_h1_infill40_70_gmax1e7_20261027",
    "CASE_OUTPUT": "D:\\MyProject\\uniform_pressure_experiment_1023\\results\\dic_full\\sample2_1026_run1_h1_infill40_70_gmax1e7_20261027",
    "NEL_X": 121,
    "NEL_Y": 19,
    "GAMMA_CANDIDATES": [
      1e-12,
      1.2648552168552957e-12,
      1.5998587196060573e-12,
      2.0235896477251556e-12,
      2.559547922699533e-12,
      3.23745754281764e-12,
      4.094915062380419e-12,
      5.179474679231202e-12,
      6.551285568595496e-12,
      8.28642772854686e-12,
      1.0481131341546874e-11,
      1.3257113655901109e-11,
      1.67683293681101e-11,
      2.1209508879201924e-11,
      2.6826957952797272e-11,
      3.3932217718953296e-11,
      4.2919342601287785e-11,
      5.4286754393238595e-11,
      6.866488450042999e-11,
      8.68511373751352e-11,
      1.0985411419875573e-10,
      1.389495494373136e-10,
      1.7575106248547894e-10,
      2.222996482526191e-10,
      2.8117686979742364e-10,
      3.5564803062231214e-10,
      4.498432668969453e-10,
      5.689866029018305e-10,
      7.196856730011529e-10,
      9.102981779915227e-10,
      1.151395399326448e-09,
      1.4563484775012444e-09,
      1.8420699693267164e-09,
      2.3299518105153718e-09,
      2.94705170255181e-09,
      3.727593720314938e-09,
      4.71486636345739e-09,
      5.9636233165946364e-09,
      7.543120063354607e-09,
      9.540954763499964e-09,
      1.206792640639329e-08,
      1.5264179671752334e-08,
      1.9306977288832496e-08,
      2.4420530945486498e-08,
      3.0888435964774783e-08,
      3.906939937054621e-08,
      4.9417133613238385e-08,
      6.250551925273976e-08,
      7.906043210907701e-08,
      1e-07
    ],
    "MANUFACTURING_X_SIGN": 1,
    "MANUFACTURING_X_OFFSET_MM": -52.963027063,
    "MATERIAL_REGISTRATION": {
      "method": "shared_reference_material_coordinates_unit_scale",
      "manufacturing_x_offset_mm": -52.963027063,
      "manufacturing_x_fem_coefficient": 1,
      "manufacturing_x_relation": "manufacturing_x = 1 * FEM_x + -52.963027063 mm",
      "infill_order_along_fem_x": [
        40,
        50,
        60,
        70
      ],
      "manufacturing_roi_x_mm": [
        -52.963027063,
        7.9678890315000075
      ],
      "manufacturing_mark_x_mm": [
        -57.0,
        57.0
      ],
      "raw_axial_anchor_mm": -46.9145734884,
      "manufacturing_anchor_mm": -52.963027063,
      "anchor_prepared_metadata_sha256": "7c42c8da9d11e2c2becd704c3362d966683b8263873ef1b8e3ab2037a4ee3982",
      "length_scale_factor": 1.0,
      "direction_note": "用户确认导出ROI在两条标线之间，各标线距端部53 mm；制造文件给出220 mm总长和七区界面。高填充率在位移较大端，本次原+Y端DY较大，FEM x沿原+Y，填充率沿x为40至100%。软件毫米尺度作为独立于标线间距的长度来源，尺度本身按用户口径假设有效；两标线中点对齐，不缩放DIC实际跨度为名义114 mm。DIC覆盖宽度假定为承载宽度，厚度约3.2 mm。仅沿用本次同一参考图全段坐标锚点，截取40%–70%区段；保持坐标与位移毫米尺度，截取端均匀牵引为新增边界近似。",
      "transverse_location": "internal DIC ROI bounds; no measured specimen edge registration"
    }
  },
  "environment": {
    "python": "3.13.2 | packaged by Anaconda, Inc. | (main, Feb  6 2025, 18:49:14) [MSC v.1929 64 bit (AMD64)]",
    "executable": "D:\\miniconda3\\python.exe",
    "numpy": "2.4.0",
    "scipy": "1.17.1",
    "platform": "Windows-11-10.0.26300-SP0",
    "git_revision": "4646939e5f59f61a98422ae16ec6ef8b07a98761",
    "git_dirty": true,
    "command": [
      "D:\\MyProject\\uniform_pressure_experiment_1023\\script\\step3_inverse_dic.py",
      "--input",
      "results/dic_full/sample2_1026_run1_h1_infill40_70_gmax1e7_20261027/01_prepared"
    ]
  },
  "source_sha256": {
    "dic_case_config.py": "872259b3945c619958f88363f1fb212965de2b140d3ba97ccb778dfce396ea14",
    "fgm_asm\\exact_tv.py": "979814d5ef8e431883c0333660723538461ec8fd144232bbc17c3e33044ce6e7",
    "fgm_asm\\fem_forward.py": "bde2f57ef5ef7d091f80fa950c79a898f7878fec4424ea5abc2892465d7a8266",
    "fgm_asm\\grf.py": "ffd2705ed28c642e83299149d352695235bfa383abae3870e8f05292a4c1d28c",
    "fgm_asm\\inverse_solver.py": "32ee38eac13280a349b9a8fcc99b62ae5494db8db2d90358471c8c5022f28646",
    "fgm_asm\\load_case.py": "ff8761cd9c709580258af1192c59715a4260ce2a3417edcb8620d7662e65aa56",
    "fgm_asm\\l_curve.py": "2a376d962782df76bc75603ebd16d46bcf6b9c60103b709a30330baff7f06eee",
    "fgm_asm\\material.py": "7982752e658a7d722f76209fc978e2a8930dcf0f22ed121617cb2ada04805cbc",
    "fgm_asm\\mesh.py": "1024656e9608b8afcc7ec6e3908a9adbf8991fa64914e6b93565cb8756bd7432",
    "fgm_asm\\observation.py": "a9f8b7bcdf48e627933b3e6bcae1ad8f087cfa19d4daf7970f1c0f1c997eede7",
    "fgm_asm\\regularization.py": "aabba467ec8acd83f1a46671dfe58b26aacded0fabc8f945a59c4c73cd0082ab",
    "fgm_asm\\research.py": "3a86f6fdd73d8d5e102f2ef0141c9e9ced2159a7147fe545b8ad8017b0a6ea93",
    "fgm_asm\\tgv.py": "abdef11e675718111bdd9630d56adcbd902152b1577a3a79af2c121186e846af",
    "fgm_asm\\__init__.py": "eea06c1e7cf5ffe79e033adf820c112401b646430f4bcf3655fbdc13862c9c34",
    "lib\\calibration_reference_update.py": "36a1ff0c422909578c3433d9578cc03aa0c36c7a4011e053c23b8cf70a83fb6c",
    "lib\\config_utils.py": "091f1c7135c1521de1e4a78698b960a61027ce597359de9dfed18f1f9646d25c",
    "lib\\dic_calibration_curve_comparison.py": "a7694821865c45c24a7c3b9a09dcdc7b1ef9f7a003c1e786792bd95b218c0904",
    "lib\\dic_case_reporting.py": "9908df0add7597421ae572d7b8658263348ec1a44d4907e96e735be3c05503a0",
    "lib\\dic_case_workflow.py": "9196b0223688ff74d65b0896b532df03b757e5f9bf41c917e9fd4a262c78e7db",
    "lib\\dic_frame_selection.py": "6ee5b336463b2d46ad325c827cf73a84492ca19182f4300fd2b3ca7b31a4c10d",
    "lib\\dic_gamma_sensitivity.py": "8c6eaf4fd969c98559c108d042e8c4a7f4fc256465b56c7412ffe33de16f5513",
    "lib\\dic_gamma_stability.py": "7c41e729303f148b8a3cc654b172aac2225602b6f89b2a74faf37ac698c29d9f",
    "lib\\dic_gamma_stability_report.py": "f6760b974e2a940fa4f2a93d38c5f11fb7094e774c1a418e6a0728e01cb61eff",
    "lib\\dic_preprocessing.py": "5d7627153a08062efff64384f84ea459db7ff5af37103b1bf7d82df8bca4f124",
    "lib\\experiment_data.py": "0463994916d6f68390a7d360e397853cd9fafcf7f2f0dad1dcd804ec73d3af2b",
    "lib\\io_utils.py": "be64bd808fdb2cc75c19208326cc38d572369f08cdf2f8749ff2a24b2f8b3e55",
    "lib\\joint_reference_diagnostic.py": "ccfdba3c0966d131b986acbbb3b5aaeb1d7fad97be2e6666b377703088ca41dd",
    "lib\\material_window_analysis.py": "052883781354ce4ef7c6718f857f6f218374335d99c4a2687357efaf96881e77",
    "lib\\material_window_gamma_check.py": "e06c48987fe4d4d51200405821f192c2464e60b1244b23a30e6d105327effe92",
    "lib\\research_reporting.py": "a347d23bbf0f8e12fdacd496607cee45585ad7c404e3372aebf179b5f93d71b2",
    "lib\\sample2_result_analysis.py": "09d2a3b2bc9bfe61647704553dc256515a83187efaff2aa89972badb1710fd58",
    "lib\\sequential_case_diagnostic.py": "a69029c3260bc8acb08e313d03b71e163204e2c63ccce4c15a514e03655c7965",
    "lib\\sequential_gamma_band.py": "6c6d784642642a8387e840d1315091107585dbeb8679066852a8d86175857c65",
    "lib\\sequential_lcurve_report.py": "17d18763717fe851973040f30bc0b82fae49948921c7f350b3cb7b25aadf7a0b",
    "lib\\sequential_lcurve_scan.py": "de852c91caa3910c83b412252d2a412138df5432133b52e85bba4d74677f631e",
    "lib\\synthetic_recovery.py": "10dd9678f6d2667a046054ade24825da7742541cc6dbf967a3f05574e767f495",
    "lib\\tensile_calibration.py": "d68f5b7c905c82bc89aedbf717171dbdf6c2871e39c3538ef7bfd6dfe187524a",
    "lib\\tensile_fit_standard.py": "47d6a1fb83d164cddfe8edefbe9f7934043a37d7ef0f4617f1bf1204ef1bb222",
    "lib\\uniform_calibration_comparison.py": "95e68dff76bd8c4f2becacc6f90029862b3397367f8a2ce34136b2d720b3465f",
    "lib\\uniform_sample_analysis.py": "bfec3fa24e1f5bab12febc28b5f34795668011c06472ee49ba3c208604c33975",
    "lib\\verify_tensile_calibration.py": "de20f6fe49bad33c7ca7869ce53a67467f427ffd9369b374212ff0e86ad4b036",
    "lib\\__init__.py": "cee96f9d84d28c0a84b710640de16b3544a2187987c25735016fc188df7db10e",
    "script\\step1_prepare_dic.py": "a1da0c1ace622027790f47301f2b372db0493a5d171388e638eccc84523209cc",
    "script\\step2_forward_calibrated.py": "49cc7f57c5d79c3e21c99a21aad378447bc6b71d3259b88794ffe5ca958e2977",
    "script\\step3_inverse_dic.py": "9d8e740103b99a9b10f9ca17d4ebc6fb704a73989af971dd64d266e8422dd893",
    "script\\step4_compare_results.py": "11a4b81b212d1f442f62f4f8152c08b340cc0366efee946fa261dfb45e5126d9",
    "script\\__init__.py": "d49f1e106b2e6e10d230c915183ef7d43390802a159c80aa118c8980e8be421a"
  },
  "l_curve_status": "selected",
  "l_curve_message": "Selected maximum positive discrete log-log curvature.",
  "solvers": [
    {
      "nu": 0.24,
      "converged": true,
      "message": "CONVERGENCE: RELATIVE REDUCTION OF F <= FACTR*EPSMCH",
      "n_iterations": 153,
      "n_evaluations": 270,
      "final_cost": 0.013909264136589264,
      "regularization_mode": "gradient",
      "residual_norm": 0.15220155475679323,
      "regularization_norm": 272.84586484718324,
      "final_gradient_inf": 2.0624277953153615e-09,
      "line_search_restarts": [],
      "gradient_tolerance_satisfied": false
    },
    {
      "nu": 0.26,
      "converged": true,
      "message": "CONVERGENCE: RELATIVE REDUCTION OF F <= FACTR*EPSMCH",
      "n_iterations": 1,
      "n_evaluations": 13,
      "final_cost": 0.016146847877197185,
      "regularization_mode": "gradient",
      "residual_norm": 0.16614485460680947,
      "regularization_norm": 273.9100275853882,
      "final_gradient_inf": 3.398843888491798e-09,
      "line_search_restarts": [],
      "gradient_tolerance_satisfied": false
    },
    {
      "nu": 0.28,
      "converged": true,
      "message": "CONVERGENCE: RELATIVE REDUCTION OF F <= FACTR*EPSMCH",
      "n_iterations": 154,
      "n_evaluations": 220,
      "final_cost": 0.01860642871972593,
      "regularization_mode": "gradient",
      "residual_norm": 0.1802268185090903,
      "regularization_norm": 275.1213133936667,
      "final_gradient_inf": 5.340722965619987e-09,
      "line_search_restarts": [],
      "gradient_tolerance_satisfied": false
    },
    {
      "nu": 0.33,
      "converged": true,
      "message": "CONVERGENCE: RELATIVE REDUCTION OF F <= FACTR*EPSMCH",
      "n_iterations": 168,
      "n_evaluations": 261,
      "final_cost": 0.025713688528824736,
      "regularization_mode": "gradient",
      "residual_norm": 0.2157904912328914,
      "regularization_norm": 278.89529646414184,
      "final_gradient_inf": 3.1865001126214743e-09,
      "line_search_restarts": [],
      "gradient_tolerance_satisfied": false
    }
  ]
}

File: post_tensile_test/1026/sample_2/analysis_results/infill40_70_gmax1e7_20261027/run1_evidence/prepared_metadata.json
{
  "workflow": "dic_case_preparation",
  "status": "prepared",
  "case_id": "project1023_sample2_1026_run1_h1_infill40_70_gmax1e7_20261027",
  "requested_configuration_sha256": "9a067bd24ba6f1ad1364fa99a225904a2d65e0a4b4b75b43381657c5a8857423",
  "coordinates_verified": false,
  "registration": {
    "mode": "material_coordinates",
    "matrix": [
      [
        0.0,
        1.0
      ],
      [
        1.0,
        0.0
      ]
    ],
    "mark_reference": "roi_axial_extrema",
    "length_scale_source": "independent_dic_calibration",
    "specimen_length_mm": 220.0,
    "low_infill_mark_end_distance_mm": 53.0,
    "high_infill_mark_end_distance_mm": 53.0,
    "material_x_sign": 1,
    "note": "用户确认导出ROI在两条标线之间，各标线距端部53 mm；制造文件给出220 mm总长和七区界面。高填充率在位移较大端，本次原+Y端DY较大，FEM x沿原+Y，填充率沿x为40至100%。软件毫米尺度作为独立于标线间距的长度来源，尺度本身按用户口径假设有效；两标线中点对齐，不缩放DIC实际跨度为名义114 mm。DIC覆盖宽度假定为承载宽度，厚度约3.2 mm。仅沿用本次同一参考图全段坐标锚点，截取40%–70%区段；保持坐标与位移毫米尺度，截取端均匀牵引为新增边界近似。",
    "shared_reference_confirmed": true,
    "raw_axial_anchor_mm": -46.9145734884,
    "manufacturing_anchor_mm": -52.963027063,
    "anchor_prepared_metadata_sha256": "7c42c8da9d11e2c2becd704c3362d966683b8263873ef1b8e3ab2037a4ee3982",
    "offset_mm": [
      46.9145734884,
      6.249324727109999
    ]
  },
  "matrix": [
    [
      0.0,
      1.0
    ],
    [
      1.0,
      0.0
    ]
  ],
  "offset_mm": [
    46.9145734884,
    6.249324727109999
  ],
  "physical_model_mm": [
    60.930916094500006,
    18.43550794901,
    3.2
  ],
  "domain_geometry": {
    "source": "dic_reference_bounds",
    "source_platform": "run1",
    "load_section_width_mm": 18.43550794901,
    "lateral_boundary": "traction_free_approximation",
    "material_position": "shared_reference_material_coordinates_unit_scale"
  },
  "shared_mesh": {
    "nel_x": 121,
    "nel_y": 19,
    "hx_mm": 0.5035612900371901,
    "hy_mm": 0.9702898920531579,
    "source": "configured_grid",
    "nodes": 2440,
    "same_for_forward_and_inverse": true
  },
  "force_pairing": {
    "run1": {
      "mean_corrected_force_N": 229.2224,
      "provenance": "用户明确接受假设：第1次名义末载280 N减去记录首载50.77760000 N，增量229.22240000 N。候选窗口无同期载荷；假定末端保持名义载荷及记录起载对应DIC参考图，二者均未同步验证。",
      "reference": "force_increment_from_record_start",
      "model_end_force_N": 229.2224,
      "uniform_traction_MPa": 3.8855452314155894,
      "load_section_width_mm": 18.43550794901,
      "force_reference_note": "用户明确接受假设：第1次名义末载280 N减去记录首载50.77760000 N，增量229.22240000 N。候选窗口无同期载荷；假定末端保持名义载荷及记录起载对应DIC参考图，二者均未同步验证。"
    }
  },
  "shared_reference": {
    "run1": {
      "reference_platform": "run1",
      "common_grid_points": 11760,
      "max_coordinate_difference_export_units": 0.0
    }
  },
  "platforms": {
    "run1": {
      "sources": [
        {
          "path": "D:\\MyProject\\uniform_pressure_experiment_1023\\post_tensile_test\\1026\\sample_2\\1\\280N\\stage_00591.comdat_comdata.csv",
          "stage": 591,
          "sha256": "88ccaf574c3ce2914227a3f4dfad810bd3dffc6d935b715632708bfa840fcf9e",
          "raw_rows": 20740,
          "valid_rows": 20740,
          "duplicates_removed": 340
        },
        {
          "path": "D:\\MyProject\\uniform_pressure_experiment_1023\\post_tensile_test\\1026\\sample_2\\1\\280N\\stage_00592.comdat_comdata.csv",
          "stage": 592,
          "sha256": "53de227beff7d775bcebb12107c2ec35785f13479c6190ab5834c326cf4b94af",
          "raw_rows": 20740,
          "valid_rows": 20740,
          "duplicates_removed": 340
        },
        {
          "path": "D:\\MyProject\\uniform_pressure_experiment_1023\\post_tensile_test\\1026\\sample_2\\1\\280N\\stage_00593.comdat_comdata.csv",
          "stage": 593,
          "sha256": "d6a20e6a899e280b91297966c999655f6072d8dfceac0f53214a804a7a4940fc",
          "raw_rows": 20740,
          "valid_rows": 20740,
          "duplicates_removed": 340
        },
        {
          "path": "D:\\MyProject\\uniform_pressure_experiment_1023\\post_tensile_test\\1026\\sample_2\\1\\280N\\stage_00594.comdat_comdata.csv",
          "stage": 594,
          "sha256": "a2c8a58cc08b70290412d0800dfb602040f09146c6c1894d15379d05e9e1685f",
          "raw_rows": 20740,
          "valid_rows": 20740,
          "duplicates_removed": 340
        },
        {
          "path": "D:\\MyProject\\uniform_pressure_experiment_1023\\post_tensile_test\\1026\\sample_2\\1\\280N\\stage_00595.comdat_comdata.csv",
          "stage": 595,
          "sha256": "73ab0faa1537bd338076e3d95bfa17a4d7b5954b184c8184c8efc385d7dfb36b",
          "raw_rows": 20740,
          "valid_rows": 20740,
          "duplicates_removed": 340
        },
        {
          "path": "D:\\MyProject\\uniform_pressure_experiment_1023\\post_tensile_test\\1026\\sample_2\\1\\280N\\stage_00596.comdat_comdata.csv",
          "stage": 596,
          "sha256": "488336736e982267e172394d0b437fed4594a4c2b40a28100ab7134171fe6b3c",
          "raw_rows": 20740,
          "valid_rows": 20740,
          "duplicates_removed": 340
        },
        {
          "path": "D:\\MyProject\\uniform_pressure_experiment_1023\\post_tensile_test\\1026\\sample_2\\1\\280N\\stage_00597.comdat_comdata.csv",
          "stage": 597,
          "sha256": "d76d54a03b43743230ce17cf832487bdebbb8f3bcfcb992a4f0271a26db2a431",
          "raw_rows": 20740,
          "valid_rows": 20740,
          "duplicates_removed": 340
        },
        {
          "path": "D:\\MyProject\\uniform_pressure_experiment_1023\\post_tensile_test\\1026\\sample_2\\1\\280N\\stage_00598.comdat_comdata.csv",
          "stage": 598,
          "sha256": "ed114aa13ba3cea264c322dda693da56890fb1c17e631de15965761af0e9eec0",
          "raw_rows": 20740,
          "valid_rows": 20740,
          "duplicates_removed": 340
        },
        {
          "path": "D:\\MyProject\\uniform_pressure_experiment_1023\\post_tensile_test\\1026\\sample_2\\1\\280N\\stage_00599.comdat_comdata.csv",
          "stage": 599,
          "sha256": "e1bad5e4c3ff7119b779753563f9e4d5b5d340ab930726eff41fe9c83ff22138",
          "raw_rows": 20740,
          "valid_rows": 20740,
          "duplicates_removed": 340
        },
        {
          "path": "D:\\MyProject\\uniform_pressure_experiment_1023\\post_tensile_test\\1026\\sample_2\\1\\280N\\stage_00600.comdat_comdata.csv",
          "stage": 600,
          "sha256": "e262e902c66a8c724e338a56136dd3b50e8ba57bbdf936c137a38ae6247b1b77",
          "raw_rows": 20740,
          "valid_rows": 20740,
          "duplicates_removed": 340
        },
        {
          "path": "D:\\MyProject\\uniform_pressure_experiment_1023\\post_tensile_test\\1026\\sample_2\\1\\280N\\stage_00601.comdat_comdata.csv",
          "stage": 601,
          "sha256": "581e52af6cdaf5751d5e927f79f80ca6b9f38ed192b34261fc471fcf21626816",
          "raw_rows": 20740,
          "valid_rows": 20740,
          "duplicates_removed": 340
        },
        {
          "path": "D:\\MyProject\\uniform_pressure_experiment_1023\\post_tensile_test\\1026\\sample_2\\1\\280N\\stage_00602.comdat_comdata.csv",
          "stage": 602,
          "sha256": "0bd328613b8a36842ed7b358475292b6a89ab7d94b9cdeaf5d6c868c9c41c18c",
          "raw_rows": 20740,
          "valid_rows": 20740,
          "duplicates_removed": 340
        },
        {
          "path": "D:\\MyProject\\uniform_pressure_experiment_1023\\post_tensile_test\\1026\\sample_2\\1\\280N\\stage_00603.comdat_comdata.csv",
          "stage": 603,
          "sha256": "987a992fceaa930d5a46a223f46aed7993d5c268d32127683f5268187cc63e81",
          "raw_rows": 20740,
          "valid_rows": 20740,
          "duplicates_removed": 340
        },
        {
          "path": "D:\\MyProject\\uniform_pressure_experiment_1023\\post_tensile_test\\1026\\sample_2\\1\\280N\\stage_00604.comdat_comdata.csv",
          "stage": 604,
          "sha256": "f679ee3c9d1e6a92ec9ac3e362e3c182aa71ed3bf983e46fee2abc217f866965",
          "raw_rows": 20740,
          "valid_rows": 20740,
          "duplicates_removed": 340
        },
        {
          "path": "D:\\MyProject\\uniform_pressure_experiment_1023\\post_tensile_test\\1026\\sample_2\\1\\280N\\stage_00605.comdat_comdata.csv",
          "stage": 605,
          "sha256": "123f8ca0a596f976a87e9e68c8881b9fc18bab08be262db0bf79af488124656d",
          "raw_rows": 20740,
          "valid_rows": 20740,
          "duplicates_removed": 340
        }
      ],
      "frame_count": 15,
      "common_points": 20400,
      "valid_points_per_frame": [
        20400,
        20400,
        20400,
        20400,
        20400,
        20400,
        20400,
        20400,
        20400,
        20400,
        20400,
        20400,
        20400,
        20400,
        20400
      ],
      "reference_bounds": [
        [
          -6.249324727109999,
          -46.9145734884
        ],
        [
          12.1861832219,
          59.0114806376
        ]
      ],
      "reference_span": [
        18.43550794901,
        105.926054126
      ],
      "displacement_reference": "initial_reference_image",
      "csv_coordinate_state": "deformed",
      "reference_coordinate_rule": "[X-DX,Y-DY]",
      "noise_note": "Temporal SD is diagnostic; frames are not assumed independent.",
      "extraction": {
        "method": "continuous_material_coordinate_window_no_resampling",
        "requested_manufacturing_bounds_mm": [
          -57.0,
          8.0
        ],
        "available_manufacturing_bounds_mm": [
          -52.963027063,
          52.963027063
        ],
        "selected_manufacturing_bounds_mm": [
          -52.963027063,
          7.9678890315000075
        ],
        "unavailable_requested_end_mm": [
          4.036972937000002,
          0.0
        ],
        "boundary_sampling_remainder_mm": [
          0.0,
          0.03211096849999251
        ],
        "input_points": 20400,
        "selected_points": 11760,
        "selected_grid_shape": [
          196,
          60
        ]
      }
    }
  },
  "calibration": [
    {
      "infill_percent": 40,
      "batch": 1023,
      "n": 4,
      "mean_E_MPa": 985.3173453809236,
      "sd_E_MPa": 32.56724874767779,
      "fit_method": "individual_window_joint_3pct_monotone"
    },
    {
      "infill_percent": 50,
      "batch": 1023,
      "n": 4,
      "mean_E_MPa": 1119.9635930652971,
      "sd_E_MPa": 36.2435593335999,
      "fit_method": "individual_window_joint_3pct_monotone"
    },
    {
      "infill_percent": 60,
      "batch": 1023,
      "n": 4,
      "mean_E_MPa": 1276.0479512463494,
      "sd_E_MPa": 30.423667556175324,
      "fit_method": "individual_window_joint_3pct_monotone"
    },
    {
      "infill_percent": 70,
      "batch": 1023,
      "n": 4,
      "mean_E_MPa": 1472.296966192906,
      "sd_E_MPa": 34.769355160469594,
      "fit_method": "individual_window_joint_3pct_monotone"
    }
  ],
  "calibration_source_sha256": "c64cee0989da7bfb41b6726fded2dae74e1ccf58da16251f50ab31c8a0789b35",
  "rigid_policy": "FE has three gauge constraints; observed residual fits the same two translations and infinitesimal rotation",
  "primary_nu_prespecified": 0.26,
  "objective_definition": "0.5*r.T@W_area@r + 0.5*gamma*integral(|grad(E)|^2); no modulus or noise normalization",
  "physical_validation_status": "not_established; geometry registration and boundary-equivalence evidence are distinct",
  "scope": "conditional comparison under explicit registration assumptions",
  "evaluation_scope": "fit_only_no_independent_validation",
  "force_reference": "force_increment_from_record_start",
  "force_reference_note": "用户明确接受假设：第1次名义末载280 N减去记录首载50.77760000 N，增量229.22240000 N。候选窗口无同期载荷；假定末端保持名义载荷及记录起载对应DIC参考图，二者均未同步验证。",
  "displacement_component_weights": {
    "ux": 1.0,
    "uy": 1.0
  },
  "material_registration": {
    "method": "shared_reference_material_coordinates_unit_scale",
    "manufacturing_x_offset_mm": -52.963027063,
    "manufacturing_x_fem_coefficient": 1,
    "manufacturing_x_relation": "manufacturing_x = 1 * FEM_x + -52.963027063 mm",
    "infill_order_along_fem_x": [
      40,
      50,
      60,
      70
    ],
    "manufacturing_roi_x_mm": [
      -52.963027063,
      7.9678890315000075
    ],
    "manufacturing_mark_x_mm": [
      -57.0,
      57.0
    ],
    "raw_axial_anchor_mm": -46.9145734884,
    "manufacturing_anchor_mm": -52.963027063,
    "anchor_prepared_metadata_sha256": "7c42c8da9d11e2c2becd704c3362d966683b8263873ef1b8e3ab2037a4ee3982",
    "length_scale_factor": 1.0,
    "direction_note": "用户确认导出ROI在两条标线之间，各标线距端部53 mm；制造文件给出220 mm总长和七区界面。高填充率在位移较大端，本次原+Y端DY较大，FEM x沿原+Y，填充率沿x为40至100%。软件毫米尺度作为独立于标线间距的长度来源，尺度本身按用户口径假设有效；两标线中点对齐，不缩放DIC实际跨度为名义114 mm。DIC覆盖宽度假定为承载宽度，厚度约3.2 mm。仅沿用本次同一参考图全段坐标锚点，截取40%–70%区段；保持坐标与位移毫米尺度，截取端均匀牵引为新增边界近似。",
    "transverse_location": "internal DIC ROI bounds; no measured specimen edge registration"
  },
  "coverage": [
    {
      "case": "run1",
      "dic_row_step_mm": 0.31246623630000026,
      "dic_col_step_mm": 0.3124662363000006,
      "points": 11760,
      "frame_count": 15,
      "points_inside": 11760,
      "points_outside": 0,
      "x_min_mm": 0.0,
      "x_max_mm": 60.930916094500006,
      "y_min_mm": 0.0,
      "y_max_mm": 18.43550794901
    }
  ],
  "configuration": {
    "PROJECT_ROOT": "D:\\MyProject\\uniform_pressure_experiment_1023",
    "SAMPLE_RUN": 1,
    "RUN_NAME": "sample2_1026_run1_h1_infill40_70_gmax1e7_20261027",
    "INPUTS_CONFIGURED": true,
    "DATA_MODE": "dic",
    "MESH_SOURCE": "configured_grid",
    "CONFIGURED_ELEMENTS": [
      121,
      19
    ],
    "REGULARIZATION_MODE": "gradient",
    "TV_DELTA": 10.0,
    "DISPLACEMENT_COMPONENT_WEIGHTS": [
      1.0,
      1.0
    ],
    "PRIMARY_NU": 0.26,
    "NU_VALUES": [
      0.24,
      0.26,
      0.28,
      0.33
    ],
    "SYNTHETIC_NU": 0.26,
    "GAMMA_COUNT": 50,
    "GAMMA_LOG10_RANGE": [
      -12.0,
      -7.0
    ],
    "MAX_ITER": 1500,
    "MAX_FUN": 12000,
    "FTOL": 1e-30,
    "GTOL": 1e-12,
    "EXACT_TV_SOLVER": "primal_dual",
    "EXACT_TV_PRIMAL_STEP": 20000000.0,
    "EXACT_TV_COUPLING": 0.9,
    "EXACT_TV_OPTIONS": {
      "max_outer": 12000,
      "max_inner": 150,
      "stationarity_atol": 1e-09,
      "stationarity_rtol": 0.001,
      "primal_atol": 1e-06,
      "primal_rtol": 0.0001,
      "gap_atol": 1e-09,
      "gap_rtol": 0.0001,
      "adapt_interval": 10
    },
    "SAMPLE_ROOT": "D:\\MyProject\\uniform_pressure_experiment_1023\\post_tensile_test\\1026\\sample_2",
    "FORCE_REFERENCE_NOTE": "用户明确接受假设：第1次名义末载280 N减去记录首载50.77760000 N，增量229.22240000 N。候选窗口无同期载荷；假定末端保持名义载荷及记录起载对应DIC参考图，二者均未同步验证。",
    "PLATFORMS": {
      "run1": {
        "folder": "D:\\MyProject\\uniform_pressure_experiment_1023\\post_tensile_test\\1026\\sample_2\\1\\280N",
        "stages": [
          591,
          605
        ],
        "run": 1,
        "setting_N": 280,
        "force_N": 229.2224,
        "force_note": "用户明确接受假设：第1次名义末载280 N减去记录首载50.77760000 N，增量229.22240000 N。候选窗口无同期载荷；假定末端保持名义载荷及记录起载对应DIC参考图，二者均未同步验证。"
      }
    },
    "FIT_CASES": [
      "run1"
    ],
    "PREDICT_CASES": [],
    "FORCE_PAIRING_CSV": "D:\\MyProject\\uniform_pressure_experiment_1023\\post_tensile_test\\1026\\sample_2\\selected_dic_windows.csv",
    "FORCE_REFERENCE": "force_increment_from_record_start",
    "FORCE_ASSUMED": true,
    "DIC_UNIT": "mm",
    "DIC_COORDINATE_STATE": "deformed",
    "DISPLACEMENT_REFERENCE": "initial_reference_image",
    "DOMAIN_SOURCE": "dic_reference_bounds",
    "GEO_L": 60.930916094500006,
    "GEO_H": 18.43550794901,
    "THICKNESS": 3.2,
    "LOAD_SECTION_WIDTH": 18.43550794901,
    "INTERNAL_SIDE_BOUNDARY": "traction_free_approximation",
    "REGION_INFILL_PERCENT": [
      40,
      50,
      60,
      70
    ],
    "REGION_BOUNDARIES_MANUFACTURING_X": [
      -40.0,
      -24.0,
      -8.0
    ],
    "REGION_BOUNDARIES_X": [
      12.963027062999998,
      28.963027063,
      44.963027063
    ],
    "REGION_BOUNDARIES_CENTERED_X": [],
    "CALIBRATION_CSV": "D:\\MyProject\\uniform_pressure_experiment_1023\\post_tensile_test\\1023\\analysis_results\\individual_3pct_monotone_20261026_final\\group_summary.csv",
    "CALIBRATION_METHOD": "individual_window_joint_3pct_monotone",
    "REGISTRATION": {
      "mode": "material_coordinates",
      "matrix": [
        [
          0.0,
          1.0
        ],
        [
          1.0,
          0.0
        ]
      ],
      "mark_reference": "roi_axial_extrema",
      "length_scale_source": "independent_dic_calibration",
      "specimen_length_mm": 220.0,
      "low_infill_mark_end_distance_mm": 53.0,
      "high_infill_mark_end_distance_mm": 53.0,
      "material_x_sign": 1,
      "note": "用户确认导出ROI在两条标线之间，各标线距端部53 mm；制造文件给出220 mm总长和七区界面。高填充率在位移较大端，本次原+Y端DY较大，FEM x沿原+Y，填充率沿x为40至100%。软件毫米尺度作为独立于标线间距的长度来源，尺度本身按用户口径假设有效；两标线中点对齐，不缩放DIC实际跨度为名义114 mm。DIC覆盖宽度假定为承载宽度，厚度约3.2 mm。仅沿用本次同一参考图全段坐标锚点，截取40%–70%区段；保持坐标与位移毫米尺度，截取端均匀牵引为新增边界近似。",
      "shared_reference_confirmed": true,
      "raw_axial_anchor_mm": -46.9145734884,
      "manufacturing_anchor_mm": -52.963027063,
      "anchor_prepared_metadata_sha256": "7c42c8da9d11e2c2becd704c3362d966683b8263873ef1b8e3ab2037a4ee3982",
      "offset_mm": [
        46.9145734884,
        6.249324727109999
      ]
    },
    "OUTSIDE_POINT_POLICY": "reject",
    "MATERIAL_ANCHOR_PREPARED": "D:\\MyProject\\uniform_pressure_experiment_1023\\results\\dic_full\\sample2_1026_run1_h1_monotone_20261026\\01_prepared\\run_metadata.json",
    "MATERIAL_WINDOW_MM": [
      -57.0,
      8.0
    ],
    "CASE_ID": "project1023_sample2_1026_run1_h1_infill40_70_gmax1e7_20261027",
    "CASE_OUTPUT": "D:\\MyProject\\uniform_pressure_experiment_1023\\results\\dic_full\\sample2_1026_run1_h1_infill40_70_gmax1e7_20261027",
    "NEL_X": 121,
    "NEL_Y": 19,
    "GAMMA_CANDIDATES": [
      1e-12,
      1.2648552168552957e-12,
      1.5998587196060573e-12,
      2.0235896477251556e-12,
      2.559547922699533e-12,
      3.23745754281764e-12,
      4.094915062380419e-12,
      5.179474679231202e-12,
      6.551285568595496e-12,
      8.28642772854686e-12,
      1.0481131341546874e-11,
      1.3257113655901109e-11,
      1.67683293681101e-11,
      2.1209508879201924e-11,
      2.6826957952797272e-11,
      3.3932217718953296e-11,
      4.2919342601287785e-11,
      5.4286754393238595e-11,
      6.866488450042999e-11,
      8.68511373751352e-11,
      1.0985411419875573e-10,
      1.389495494373136e-10,
      1.7575106248547894e-10,
      2.222996482526191e-10,
      2.8117686979742364e-10,
      3.5564803062231214e-10,
      4.498432668969453e-10,
      5.689866029018305e-10,
      7.196856730011529e-10,
      9.102981779915227e-10,
      1.151395399326448e-09,
      1.4563484775012444e-09,
      1.8420699693267164e-09,
      2.3299518105153718e-09,
      2.94705170255181e-09,
      3.727593720314938e-09,
      4.71486636345739e-09,
      5.9636233165946364e-09,
      7.543120063354607e-09,
      9.540954763499964e-09,
      1.206792640639329e-08,
      1.5264179671752334e-08,
      1.9306977288832496e-08,
      2.4420530945486498e-08,
      3.0888435964774783e-08,
      3.906939937054621e-08,
      4.9417133613238385e-08,
      6.250551925273976e-08,
      7.906043210907701e-08,
      1e-07
    ],
    "MANUFACTURING_X_SIGN": 1,
    "MANUFACTURING_X_OFFSET_MM": -52.963027063,
    "MATERIAL_REGISTRATION": {
      "method": "shared_reference_material_coordinates_unit_scale",
      "manufacturing_x_offset_mm": -52.963027063,
      "manufacturing_x_fem_coefficient": 1,
      "manufacturing_x_relation": "manufacturing_x = 1 * FEM_x + -52.963027063 mm",
      "infill_order_along_fem_x": [
        40,
        50,
        60,
        70
      ],
      "manufacturing_roi_x_mm": [
        -52.963027063,
        7.9678890315000075
      ],
      "manufacturing_mark_x_mm": [
        -57.0,
        57.0
      ],
      "raw_axial_anchor_mm": -46.9145734884,
      "manufacturing_anchor_mm": -52.963027063,
      "anchor_prepared_metadata_sha256": "7c42c8da9d11e2c2becd704c3362d966683b8263873ef1b8e3ab2037a4ee3982",
      "length_scale_factor": 1.0,
      "direction_note": "用户确认导出ROI在两条标线之间，各标线距端部53 mm；制造文件给出220 mm总长和七区界面。高填充率在位移较大端，本次原+Y端DY较大，FEM x沿原+Y，填充率沿x为40至100%。软件毫米尺度作为独立于标线间距的长度来源，尺度本身按用户口径假设有效；两标线中点对齐，不缩放DIC实际跨度为名义114 mm。DIC覆盖宽度假定为承载宽度，厚度约3.2 mm。仅沿用本次同一参考图全段坐标锚点，截取40%–70%区段；保持坐标与位移毫米尺度，截取端均匀牵引为新增边界近似。",
      "transverse_location": "internal DIC ROI bounds; no measured specimen edge registration"
    }
  },
  "environment": {
    "python": "3.13.2 | packaged by Anaconda, Inc. | (main, Feb  6 2025, 18:49:14) [MSC v.1929 64 bit (AMD64)]",
    "executable": "D:\\miniconda3\\python.exe",
    "numpy": "2.4.0",
    "scipy": "1.17.1",
    "platform": "Windows-11-10.0.26300-SP0",
    "git_revision": "4646939e5f59f61a98422ae16ec6ef8b07a98761",
    "git_dirty": true,
    "command": [
      "D:\\MyProject\\uniform_pressure_experiment_1023\\script\\step1_prepare_dic.py"
    ]
  },
  "source_sha256": {
    "dic_case_config.py": "872259b3945c619958f88363f1fb212965de2b140d3ba97ccb778dfce396ea14",
    "fgm_asm\\exact_tv.py": "979814d5ef8e431883c0333660723538461ec8fd144232bbc17c3e33044ce6e7",
    "fgm_asm\\fem_forward.py": "bde2f57ef5ef7d091f80fa950c79a898f7878fec4424ea5abc2892465d7a8266",
    "fgm_asm\\grf.py": "ffd2705ed28c642e83299149d352695235bfa383abae3870e8f05292a4c1d28c",
    "fgm_asm\\inverse_solver.py": "32ee38eac13280a349b9a8fcc99b62ae5494db8db2d90358471c8c5022f28646",
    "fgm_asm\\load_case.py": "ff8761cd9c709580258af1192c59715a4260ce2a3417edcb8620d7662e65aa56",
    "fgm_asm\\l_curve.py": "2a376d962782df76bc75603ebd16d46bcf6b9c60103b709a30330baff7f06eee",
    "fgm_asm\\material.py": "7982752e658a7d722f76209fc978e2a8930dcf0f22ed121617cb2ada04805cbc",
    "fgm_asm\\mesh.py": "1024656e9608b8afcc7ec6e3908a9adbf8991fa64914e6b93565cb8756bd7432",
    "fgm_asm\\observation.py": "a9f8b7bcdf48e627933b3e6bcae1ad8f087cfa19d4daf7970f1c0f1c997eede7",
    "fgm_asm\\regularization.py": "aabba467ec8acd83f1a46671dfe58b26aacded0fabc8f945a59c4c73cd0082ab",
    "fgm_asm\\research.py": "3a86f6fdd73d8d5e102f2ef0141c9e9ced2159a7147fe545b8ad8017b0a6ea93",
    "fgm_asm\\tgv.py": "abdef11e675718111bdd9630d56adcbd902152b1577a3a79af2c121186e846af",
    "fgm_asm\\__init__.py": "eea06c1e7cf5ffe79e033adf820c112401b646430f4bcf3655fbdc13862c9c34",
    "lib\\calibration_reference_update.py": "36a1ff0c422909578c3433d9578cc03aa0c36c7a4011e053c23b8cf70a83fb6c",
    "lib\\config_utils.py": "091f1c7135c1521de1e4a78698b960a61027ce597359de9dfed18f1f9646d25c",
    "lib\\dic_calibration_curve_comparison.py": "a7694821865c45c24a7c3b9a09dcdc7b1ef9f7a003c1e786792bd95b218c0904",
    "lib\\dic_case_reporting.py": "9908df0add7597421ae572d7b8658263348ec1a44d4907e96e735be3c05503a0",
    "lib\\dic_case_workflow.py": "9196b0223688ff74d65b0896b532df03b757e5f9bf41c917e9fd4a262c78e7db",
    "lib\\dic_frame_selection.py": "6ee5b336463b2d46ad325c827cf73a84492ca19182f4300fd2b3ca7b31a4c10d",
    "lib\\dic_gamma_sensitivity.py": "8c6eaf4fd969c98559c108d042e8c4a7f4fc256465b56c7412ffe33de16f5513",
    "lib\\dic_gamma_stability.py": "7c41e729303f148b8a3cc654b172aac2225602b6f89b2a74faf37ac698c29d9f",
    "lib\\dic_gamma_stability_report.py": "f6760b974e2a940fa4f2a93d38c5f11fb7094e774c1a418e6a0728e01cb61eff",
    "lib\\dic_preprocessing.py": "5d7627153a08062efff64384f84ea459db7ff5af37103b1bf7d82df8bca4f124",
    "lib\\experiment_data.py": "0463994916d6f68390a7d360e397853cd9fafcf7f2f0dad1dcd804ec73d3af2b",
    "lib\\io_utils.py": "be64bd808fdb2cc75c19208326cc38d572369f08cdf2f8749ff2a24b2f8b3e55",
    "lib\\joint_reference_diagnostic.py": "ccfdba3c0966d131b986acbbb3b5aaeb1d7fad97be2e6666b377703088ca41dd",
    "lib\\material_window_analysis.py": "052883781354ce4ef7c6718f857f6f218374335d99c4a2687357efaf96881e77",
    "lib\\material_window_gamma_check.py": "e06c48987fe4d4d51200405821f192c2464e60b1244b23a30e6d105327effe92",
    "lib\\research_reporting.py": "a347d23bbf0f8e12fdacd496607cee45585ad7c404e3372aebf179b5f93d71b2",
    "lib\\sample2_result_analysis.py": "09d2a3b2bc9bfe61647704553dc256515a83187efaff2aa89972badb1710fd58",
    "lib\\sequential_case_diagnostic.py": "a69029c3260bc8acb08e313d03b71e163204e2c63ccce4c15a514e03655c7965",
    "lib\\sequential_gamma_band.py": "6c6d784642642a8387e840d1315091107585dbeb8679066852a8d86175857c65",
    "lib\\sequential_lcurve_report.py": "17d18763717fe851973040f30bc0b82fae49948921c7f350b3cb7b25aadf7a0b",
    "lib\\sequential_lcurve_scan.py": "de852c91caa3910c83b412252d2a412138df5432133b52e85bba4d74677f631e",
    "lib\\synthetic_recovery.py": "10dd9678f6d2667a046054ade24825da7742541cc6dbf967a3f05574e767f495",
    "lib\\tensile_calibration.py": "d68f5b7c905c82bc89aedbf717171dbdf6c2871e39c3538ef7bfd6dfe187524a",
    "lib\\tensile_fit_standard.py": "47d6a1fb83d164cddfe8edefbe9f7934043a37d7ef0f4617f1bf1204ef1bb222",
    "lib\\uniform_calibration_comparison.py": "95e68dff76bd8c4f2becacc6f90029862b3397367f8a2ce34136b2d720b3465f",
    "lib\\uniform_sample_analysis.py": "bfec3fa24e1f5bab12febc28b5f34795668011c06472ee49ba3c208604c33975",
    "lib\\verify_tensile_calibration.py": "de20f6fe49bad33c7ca7869ce53a67467f427ffd9369b374212ff0e86ad4b036",
    "lib\\__init__.py": "cee96f9d84d28c0a84b710640de16b3544a2187987c25735016fc188df7db10e",
    "script\\step1_prepare_dic.py": "a1da0c1ace622027790f47301f2b372db0493a5d171388e638eccc84523209cc",
    "script\\step2_forward_calibrated.py": "49cc7f57c5d79c3e21c99a21aad378447bc6b71d3259b88794ffe5ca958e2977",
    "script\\step3_inverse_dic.py": "9d8e740103b99a9b10f9ca17d4ebc6fb704a73989af971dd64d266e8422dd893",
    "script\\step4_compare_results.py": "11a4b81b212d1f442f62f4f8152c08b340cc0366efee946fa261dfb45e5126d9",
    "script\\__init__.py": "d49f1e106b2e6e10d230c915183ef7d43390802a159c80aa118c8980e8be421a"
  }
}
