Repository: zhugx-zju/fgm_dic

# 顺序多工况嵌入L-curve扫描

[最终交付报告](report_final/report.md) · [L-curve与曲率图](report_final/l_curves.png) · [选定系数下的阶段曲线](report_final/selected_profiles.png)

每个γ内完整执行工况1→2→3的初值传递。每个γ都重置为同一工况1 DIC均匀初值；不跨γ延续。每阶段只优化当前工况的残差和H1正则，γ在同一顺序链中保持不变。

50个γ全部尝试，范围1e-12–1e-4，共130个已执行阶段；39条完整有效链、11个无效γ。10个小γ在第1阶段达到1500次迭代上限，另一个γ在第3阶段线搜索异常。失败点不进入拐点选择。每阶段原总预算1500迭代/12000评价，预算内的异常恢复均记录，不扩大预算。

主曲线用同一个最终场E3(γ)回代三个工况，取总面积加权残差范数ρ和该场H1范数η，选得γ=3.5564803062231287e-7。末工况残差曲线作为不同口径的对照，选得1.6768329368110066e-7。主曲线是顺序端点诊断，E3没有最小化三工况总目标，不能把它称为同时联合目标的标准解路径。

主曲线选定场的第1/2/3次轴向位移相对误差为17.338%/2.988%/1.852%，双分量为22.680%/4.082%/2.683%。对单调标定趋势线、分层阶梯线的平均绝对相对差异为12.301%/12.529%，均在制造坐标[−48,48] mm上评价。标定不参与优化、初值或选γ。

File: post_tensile_test/1026/sample_2/analysis_results/sequential_lcurve_20261027/scan/gamma_6.25055192527e-11/stage1_run1/metrics.json
{
  "gamma": 6.250551925273977e-11,
  "stage": 1,
  "case": "run1",
  "converged": true,
  "solver_success": true,
  "message": "CONVERGENCE: RELATIVE REDUCTION OF F <= FACTR*EPSMCH",
  "iterations": 385,
  "evaluations": 548,
  "gradient_inf": 3.6161961666733667e-10,
  "gradient_tolerance_satisfied": false,
  "within_original_budget": true,
  "attempts": [
    {
      "attempt": 1,
      "message": "CONVERGENCE: RELATIVE REDUCTION OF F <= FACTR*EPSMCH",
      "converged": true,
      "iterations": 385,
      "evaluations": 548,
      "final_gradient_inf": 3.6161961666733667e-10,
      "internal_restarts": []
    }
  ],
  "residual_norm": 0.21711073593277738,
  "regularization_norm": 3346.6080897111087,
  "objective": 0.023918560039176313,
  "source_initial": "same_first_case_homogeneous",
  "axial_relative_error_percent": 1.141407542420052,
  "transverse_relative_error_percent": 25.937499743935007,
  "displacement_relative_error_percent": 4.394106273125254
}

File: post_tensile_test/1026/sample_2/analysis_results/sequential_lcurve_20261027/scan/gamma_6.25055192527e-11/stage2_run2/metrics.json
{
  "gamma": 6.250551925273977e-11,
  "stage": 2,
  "case": "run2",
  "converged": true,
  "solver_success": true,
  "message": "CONVERGENCE: RELATIVE REDUCTION OF F <= FACTR*EPSMCH",
  "iterations": 334,
  "evaluations": 459,
  "gradient_inf": 2.8539246808498964e-10,
  "gradient_tolerance_satisfied": false,
  "within_original_budget": true,
  "attempts": [
    {
      "attempt": 1,
      "message": "CONVERGENCE: RELATIVE REDUCTION OF F <= FACTR*EPSMCH",
      "converged": true,
      "iterations": 334,
      "evaluations": 459,
      "final_gradient_inf": 2.8539246808498964e-10,
      "internal_restarts": []
    }
  ],
  "residual_norm": 0.1042567492854584,
  "regularization_norm": 2766.3900711501574,
  "objective": 0.005673909568273761,
  "source_initial": "stage1",
  "axial_relative_error_percent": 0.6699300049091442,
  "transverse_relative_error_percent": 32.28494676582642,
  "displacement_relative_error_percent": 1.947245580878436
}

File: post_tensile_test/1026/sample_2/analysis_results/sequential_lcurve_20261027/scan/gamma_6.25055192527e-11/stage3_run3/metrics.json
{
  "gamma": 6.250551925273977e-11,
  "stage": 3,
  "case": "run3",
  "converged": true,
  "solver_success": true,
  "message": "CONVERGENCE: RELATIVE REDUCTION OF F <= FACTR*EPSMCH",
  "iterations": 309,
  "evaluations": 374,
  "gradient_inf": 4.30372592548341e-10,
  "gradient_tolerance_satisfied": false,
  "within_original_budget": true,
  "attempts": [
    {
      "attempt": 1,
      "message": "CONVERGENCE: RELATIVE REDUCTION OF F <= FACTR*EPSMCH",
      "converged": true,
      "iterations": 309,
      "evaluations": 374,
      "final_gradient_inf": 4.30372592548341e-10,
      "internal_restarts": []
    }
  ],
  "residual_norm": 0.10898417333843807,
  "regularization_norm": 3364.125869607794,
  "objective": 0.006292473215349307,
  "source_initial": "stage2",
  "axial_relative_error_percent": 0.5992347639395756,
  "transverse_relative_error_percent": 28.780377609926312,
  "displacement_relative_error_percent": 1.6331585612677533
}

File: post_tensile_test/1026/sample_2/analysis_results/sequential_lcurve_20261027/scan/gamma_6.5512855686e-12/stage1_run1/metrics.json
{
  "gamma": 6.551285568595496e-12,
  "stage": 1,
  "case": "run1",
  "converged": false,
  "solver_success": false,
  "message": "STOP: TOTAL NO. OF ITERATIONS REACHED LIMIT",
  "iterations": 1500,
  "evaluations": 1660,
  "gradient_inf": 1.4240228302684869e-05,
  "gradient_tolerance_satisfied": false,
  "within_original_budget": true,
  "attempts": [
    {
      "attempt": 1,
      "message": "STOP: TOTAL NO. OF ITERATIONS REACHED LIMIT",
      "converged": false,
      "iterations": 1500,
      "evaluations": 1660,
      "final_gradient_inf": 1.4240228302684869e-05,
      "internal_restarts": []
    }
  ],
  "residual_norm": 0.12517845862772892,
  "regularization_norm": 31303.91793309482,
  "objective": 0.011044741174541843,
  "source_initial": "same_first_case_homogeneous",
  "axial_relative_error_percent": 1.62543408417063,
  "transverse_relative_error_percent": 11.978114705236772,
  "displacement_relative_error_percent": 2.533488028369824
}

File: post_tensile_test/1026/sample_2/analysis_results/sequential_lcurve_20261027/scan/gamma_6.86648845004e-05/stage1_run1/metrics.json
{
  "gamma": 6.866488450042999e-05,
  "stage": 1,
  "case": "run1",
  "converged": true,
  "solver_success": true,
  "message": "CONVERGENCE: RELATIVE REDUCTION OF F <= FACTR*EPSMCH",
  "iterations": 536,
  "evaluations": 710,
  "gradient_inf": 8.353926053519031e-07,
  "gradient_tolerance_satisfied": false,
  "within_original_budget": true,
  "attempts": [
    {
      "attempt": 1,
      "message": "CONVERGENCE: RELATIVE REDUCTION OF F <= FACTR*EPSMCH",
      "converged": true,
      "iterations": 536,
      "evaluations": 710,
      "final_gradient_inf": 8.353926053519031e-07,
      "internal_restarts": []
    }
  ],
  "residual_norm": 0.9807926694401207,
  "regularization_norm": 25.162042426859674,
  "objective": 0.5027139737258558,
  "source_initial": "same_first_case_homogeneous",
  "axial_relative_error_percent": 11.656904779919271,
  "transverse_relative_error_percent": 98.80658154766886,
  "displacement_relative_error_percent": 19.85027227191788
}

File: post_tensile_test/1026/sample_2/analysis_results/sequential_lcurve_20261027/scan/gamma_6.86648845004e-05/stage2_run2/metrics.json
{
  "gamma": 6.866488450042999e-05,
  "stage": 2,
  "case": "run2",
  "converged": true,
  "solver_success": true,
  "message": "CONVERGENCE: RELATIVE REDUCTION OF F <= FACTR*EPSMCH",
  "iterations": 722,
  "evaluations": 825,
  "gradient_inf": 5.209750460762703e-07,
  "gradient_tolerance_satisfied": false,
  "within_original_budget": true,
  "attempts": [
    {
      "attempt": 1,
      "message": "CONVERGENCE: RELATIVE REDUCTION OF F <= FACTR*EPSMCH",
      "converged": true,
      "iterations": 722,
      "evaluations": 825,
      "final_gradient_inf": 5.209750460762703e-07,
      "internal_restarts": []
    }
  ],
  "residual_norm": 0.5470104515740649,
  "regularization_norm": 11.684446576536708,
  "objective": 0.15429749809448867,
  "source_initial": "stage1",
  "axial_relative_error_percent": 9.058128885805901,
  "transverse_relative_error_percent": 83.91695357294581,
  "displacement_relative_error_percent": 10.216736008193232
}

File: post_tensile_test/1026/sample_2/analysis_results/sequential_lcurve_20261027/scan/gamma_6.86648845004e-05/stage3_run3/metrics.json
{
  "gamma": 6.866488450042999e-05,
  "stage": 3,
  "case": "run3",
  "converged": true,
  "solver_success": true,
  "message": "CONVERGENCE: RELATIVE REDUCTION OF F <= FACTR*EPSMCH",
  "iterations": 489,
  "evaluations": 559,
  "gradient_inf": 5.852647645047052e-07,
  "gradient_tolerance_satisfied": false,
  "within_original_budget": true,
  "attempts": [
    {
      "attempt": 1,
      "message": "CONVERGENCE: RELATIVE REDUCTION OF F <= FACTR*EPSMCH",
      "converged": true,
      "iterations": 489,
      "evaluations": 559,
      "final_gradient_inf": 5.852647645047052e-07,
      "internal_restarts": []
    }
  ],
  "residual_norm": 0.6124562938165867,
  "regularization_norm": 16.420466839102037,
  "objective": 0.19680847175850646,
  "source_initial": "stage2",
  "axial_relative_error_percent": 8.481647714946599,
  "transverse_relative_error_percent": 66.94787137274383,
  "displacement_relative_error_percent": 9.177830220749117
}

File: post_tensile_test/1026/sample_2/analysis_results/sequential_lcurve_20261027/scan/gamma_7.19685673001e-06/stage1_run1/metrics.json
{
  "gamma": 7.196856730011514e-06,
  "stage": 1,
  "case": "run1",
  "converged": true,
  "solver_success": true,
  "message": "CONVERGENCE: RELATIVE REDUCTION OF F <= FACTR*EPSMCH",
  "iterations": 405,
  "evaluations": 663,
  "gradient_inf": 4.862594987729016e-07,
  "gradient_tolerance_satisfied": false,
  "within_original_budget": true,
  "attempts": [
    {
      "attempt": 1,
      "message": "CONVERGENCE: RELATIVE REDUCTION OF F <= FACTR*EPSMCH",
      "converged": true,
      "iterations": 405,
      "evaluations": 663,
      "final_gradient_inf": 4.862594987729016e-07,
      "internal_restarts": []
    }
  ],
  "residual_norm": 0.719955699364803,
  "regularization_norm": 173.47814161558787,
  "objective": 0.36746160292053803,
  "source_initial": "same_first_case_homogeneous",
  "axial_relative_error_percent": 8.788930254518892,
  "transverse_relative_error_percent": 71.51503424101249,
  "displacement_relative_error_percent": 14.57119032534015
}

File: post_tensile_test/1026/sample_2/analysis_results/sequential_lcurve_20261027/scan/gamma_7.19685673001e-06/stage2_run2/metrics.json
{
  "gamma": 7.196856730011514e-06,
  "stage": 2,
  "case": "run2",
  "converged": true,
  "solver_success": true,
  "message": "CONVERGENCE: RELATIVE REDUCTION OF F <= FACTR*EPSMCH",
  "iterations": 465,
  "evaluations": 669,
  "gradient_inf": 2.9496855687377675e-07,
  "gradient_tolerance_satisfied": false,
  "within_original_budget": true,
  "attempts": [
    {
      "attempt": 1,
      "message": "CONVERGENCE: RELATIVE REDUCTION OF F <= FACTR*EPSMCH",
      "converged": true,
      "iterations": 465,
      "evaluations": 669,
      "final_gradient_inf": 2.9496855687377675e-07,
      "internal_restarts": []
    }
  ],
  "residual_norm": 0.43876153886543334,
  "regularization_norm": 86.52493531346524,
  "objective": 0.12319570979873282,
  "source_initial": "stage1",
  "axial_relative_error_percent": 7.209846059049971,
  "transverse_relative_error_percent": 69.14779651143216,
  "displacement_relative_error_percent": 8.194927172300632
}

File: post_tensile_test/1026/sample_2/analysis_results/sequential_lcurve_20261027/scan/gamma_7.19685673001e-06/stage3_run3/metrics.json
{
  "gamma": 7.196856730011514e-06,
  "stage": 3,
  "case": "run3",
  "converged": true,
  "solver_success": true,
  "message": "CONVERGENCE: RELATIVE REDUCTION OF F <= FACTR*EPSMCH",
  "iterations": 331,
  "evaluations": 395,
  "gradient_inf": 1.0605070958045765e-07,
  "gradient_tolerance_satisfied": false,
  "within_original_budget": true,
  "attempts": [
    {
      "attempt": 1,
      "message": "CONVERGENCE: RELATIVE REDUCTION OF F <= FACTR*EPSMCH",
      "converged": true,
      "iterations": 331,
      "evaluations": 395,
      "final_gradient_inf": 1.0605070958045765e-07,
      "internal_restarts": []
    }
  ],
  "residual_norm": 0.4454675964269711,
  "regularization_norm": 108.80694098217872,
  "objective": 0.14182230468569593,
  "source_initial": "stage2",
  "axial_relative_error_percent": 6.035444877911008,
  "transverse_relative_error_percent": 54.35618626113521,
  "displacement_relative_error_percent": 6.675457514485562
}

File: post_tensile_test/1026/sample_2/analysis_results/sequential_lcurve_20261027/scan/gamma_7.54312006335e-07/stage1_run1/metrics.json
{
  "gamma": 7.543120063354623e-07,
  "stage": 1,
  "case": "run1",
  "converged": true,
  "solver_success": true,
  "message": "CONVERGENCE: RELATIVE REDUCTION OF F <= FACTR*EPSMCH",
  "iterations": 324,
  "evaluations": 375,
  "gradient_inf": 9.032513894669837e-08,
  "gradient_tolerance_satisfied": false,
  "within_original_budget": true,
  "attempts": [
    {
      "attempt": 1,
      "message": "CONVERGENCE: RELATIVE REDUCTION OF F <= FACTR*EPSMCH",
      "converged": true,
      "iterations": 324,
      "evaluations": 375,
      "final_gradient_inf": 9.032513894669837e-08,
      "internal_restarts": []
    }
  ],
  "residual_norm": 0.33435220004176447,
  "regularization_norm": 434.31342651530287,
  "objective": 0.12703793689989146,
  "source_initial": "same_first_case_homogeneous",
  "axial_relative_error_percent": 3.7801087748146776,
  "transverse_relative_error_percent": 34.48291978097129,
  "displacement_relative_error_percent": 6.766957393077237
}

File: post_tensile_test/1026/sample_2/analysis_results/sequential_lcurve_20261027/scan/gamma_7.54312006335e-07/stage2_run2/metrics.json
{
  "gamma": 7.543120063354623e-07,
  "stage": 2,
  "case": "run2",
  "converged": true,
  "solver_success": true,
  "message": "CONVERGENCE: RELATIVE REDUCTION OF F <= FACTR*EPSMCH",
  "iterations": 331,
  "evaluations": 423,
  "gradient_inf": 3.175290273015161e-08,
  "gradient_tolerance_satisfied": false,
  "within_original_budget": true,
  "attempts": [
    {
      "attempt": 1,
      "message": "CONVERGENCE: RELATIVE REDUCTION OF F <= FACTR*EPSMCH",
      "converged": true,
      "iterations": 331,
      "evaluations": 423,
      "final_gradient_inf": 3.175290273015161e-08,
      "internal_restarts": []
    }
  ],
  "residual_norm": 0.21883091491924347,
  "regularization_norm": 264.05309504186755,
  "objective": 0.050240323782284234,
  "source_initial": "stage1",
  "axial_relative_error_percent": 3.206126947291281,
  "transverse_relative_error_percent": 44.86625168451981,
  "displacement_relative_error_percent": 4.087193730444796
}

File: post_tensile_test/1026/sample_2/analysis_results/sequential_lcurve_20261027/scan/gamma_7.54312006335e-07/stage3_run3/metrics.json
{
  "gamma": 7.543120063354623e-07,
  "stage": 3,
  "case": "run3",
  "converged": true,
  "solver_success": true,
  "message": "CONVERGENCE: RELATIVE REDUCTION OF F <= FACTR*EPSMCH",
  "iterations": 258,
  "evaluations": 351,
  "gradient_inf": 1.7867396277516122e-08,
  "gradient_tolerance_satisfied": false,
  "within_original_budget": true,
  "attempts": [
    {
      "attempt": 1,
      "message": "CONVERGENCE: RELATIVE REDUCTION OF F <= FACTR*EPSMCH",
      "converged": true,
      "iterations": 258,
      "evaluations": 351,
      "final_gradient_inf": 1.7867396277516122e-08,
      "internal_restarts": []
    }
  ],
  "residual_norm": 0.20902214762149635,
  "regularization_norm": 268.4637917616229,
  "objective": 0.049027821107036115,
  "source_initial": "stage2",
  "axial_relative_error_percent": 2.347974418240053,
  "transverse_relative_error_percent": 39.335361897181464,
  "displacement_relative_error_percent": 3.1322558076625
}

File: post_tensile_test/1026/sample_2/analysis_results/sequential_lcurve_20261027/scan/gamma_7.90604321091e-08/stage1_run1/metrics.json
{
  "gamma": 7.906043210907701e-08,
  "stage": 1,
  "case": "run1",
  "converged": true,
  "solver_success": true,
  "message": "CONVERGENCE: RELATIVE REDUCTION OF F <= FACTR*EPSMCH",
  "iterations": 222,
  "evaluations": 363,
  "gradient_inf": 1.4020131048199207e-08,
  "gradient_tolerance_satisfied": false,
  "within_original_budget": true,
  "attempts": [
    {
      "attempt": 1,
      "message": "CONVERGENCE: RELATIVE REDUCTION OF F <= FACTR*EPSMCH",
      "converged": true,
      "iterations": 222,
      "evaluations": 363,
      "final_gradient_inf": 1.4020131048199207e-08,
      "internal_restarts": []
    }
  ],
  "residual_norm": 0.24403059108861977,
  "regularization_norm": 609.2585256698613,
  "objective": 0.044448920839139344,
  "source_initial": "same_first_case_homogeneous",
  "axial_relative_error_percent": 1.9179199935144047,
  "transverse_relative_error_percent": 27.859738458151362,
  "displacement_relative_error_percent": 4.938937480590431
}

File: post_tensile_test/1026/sample_2/analysis_results/sequential_lcurve_20261027/scan/gamma_7.90604321091e-08/stage2_run2/metrics.json
{
  "gamma": 7.906043210907701e-08,
  "stage": 2,
  "case": "run2",
  "converged": true,
  "solver_success": true,
  "message": "CONVERGENCE: RELATIVE REDUCTION OF F <= FACTR*EPSMCH",
  "iterations": 223,
  "evaluations": 305,
  "gradient_inf": 6.3069443186758575e-09,
  "gradient_tolerance_satisfied": false,
  "within_original_budget": true,
  "attempts": [
    {
      "attempt": 1,
      "message": "CONVERGENCE: RELATIVE REDUCTION OF F <= FACTR*EPSMCH",
      "converged": true,
      "iterations": 223,
      "evaluations": 305,
      "final_gradient_inf": 6.3069443186758575e-09,
      "internal_restarts": []
    }
  ],
  "residual_norm": 0.14450007124307923,
  "regularization_norm": 411.0144387321585,
  "objective": 0.01711808809883519,
  "source_initial": "stage1",
  "axial_relative_error_percent": 1.701445857877679,
  "transverse_relative_error_percent": 37.02425576650805,
  "displacement_relative_error_percent": 2.6988864231157472
}

File: post_tensile_test/1026/sample_2/analysis_results/sequential_lcurve_20261027/scan/gamma_7.90604321091e-08/stage3_run3/metrics.json
{
  "gamma": 7.906043210907701e-08,
  "stage": 3,
  "case": "run3",
  "converged": true,
  "solver_success": true,
  "message": "CONVERGENCE: RELATIVE REDUCTION OF F <= FACTR*EPSMCH",
  "iterations": 191,
  "evaluations": 334,
  "gradient_inf": 7.812870645118554e-09,
  "gradient_tolerance_satisfied": false,
  "within_original_budget": true,
  "attempts": [
    {
      "attempt": 1,
      "message": "CONVERGENCE: RELATIVE REDUCTION OF F <= FACTR*EPSMCH",
      "converged": true,
      "iterations": 191,
      "evaluations": 334,
      "final_gradient_inf": 7.812870645118554e-09,
      "internal_restarts": []
    }
  ],
  "residual_norm": 0.14727130515450823,
  "regularization_norm": 393.5570097334376,
  "objective": 0.016967139975076505,
  "source_initial": "stage2",
  "axial_relative_error_percent": 1.3071082602737873,
  "transverse_relative_error_percent": 33.70331115714618,
  "displacement_relative_error_percent": 2.2069020250790063
}

File: post_tensile_test/1026/sample_2/analysis_results/sequential_lcurve_20261027/scan/gamma_8.28642772855e-09/stage3_run3/metrics.json
{
  "gamma": 8.28642772854686e-09,
  "stage": 3,
  "case": "run3",
  "converged": false,
  "solver_success": false,
  "message": "ABNORMAL: ",
  "iterations": 134,
  "evaluations": 305,
  "gradient_inf": 1.0194769812279505e-09,
  "gradient_tolerance_satisfied": false,
  "within_original_budget": true,
  "attempts": [
    {
      "attempt": 1,
      "message": "ABNORMAL: ",
      "converged": false,
      "iterations": 134,
      "evaluations": 235,
      "final_gradient_inf": 1.0194769812279505e-09,
      "internal_restarts": []
    },
    {
      "attempt": 2,
      "message": "ABNORMAL: ",
      "converged": false,
      "iterations": 0,
      "evaluations": 35,
      "final_gradient_inf": 1.0194769812279505e-09,
      "internal_restarts": []
    },
    {
      "attempt": 3,
      "message": "ABNORMAL: ",
      "converged": false,
      "iterations": 0,
      "evaluations": 35,
      "final_gradient_inf": 1.0194769812279505e-09,
      "internal_restarts": []
    }
  ],
  "residual_norm": 0.12538124829426459,
  "regularization_norm": 624.583346499249,
  "objective": 0.00947651449120719,
  "source_initial": "stage2",
  "axial_relative_error_percent": 0.8868927950807225,
  "transverse_relative_error_percent": 31.383798025871425,
  "displacement_relative_error_percent": 1.8788733519896759
}

File: post_tensile_test/1026/sample_2/analysis_results/sequential_lcurve_20261027/scan/gamma_8.68511373751e-10/stage2_run2/metrics.json
{
  "gamma": 8.68511373751352e-10,
  "stage": 2,
  "case": "run2",
  "converged": true,
  "solver_success": true,
  "message": "CONVERGENCE: RELATIVE REDUCTION OF F <= FACTR*EPSMCH",
  "iterations": 141,
  "evaluations": 195,
  "gradient_inf": 3.593042020654281e-10,
  "gradient_tolerance_satisfied": false,
  "within_original_budget": true,
  "attempts": [
    {
      "attempt": 1,
      "message": "CONVERGENCE: RELATIVE REDUCTION OF F <= FACTR*EPSMCH",
      "converged": true,
      "iterations": 141,
      "evaluations": 195,
      "final_gradient_inf": 3.593042020654281e-10,
      "internal_restarts": []
    }
  ],
  "residual_norm": 0.11000643602996026,
  "regularization_norm": 1100.7755632705016,
  "objective": 0.006576898570404176,
  "source_initial": "stage1",
  "axial_relative_error_percent": 0.8202655537625833,
  "transverse_relative_error_percent": 33.26649385667165,
  "displacement_relative_error_percent": 2.0546348116131496
}

File: post_tensile_test/1026/sample_2/analysis_results/sequential_lcurve_20261027/scan/gamma_8.68511373751e-10/stage3_run3/metrics.json
{
  "gamma": 8.68511373751352e-10,
  "stage": 3,
  "case": "run3",
  "converged": true,
  "solver_success": true,
  "message": "CONVERGENCE: RELATIVE REDUCTION OF F <= FACTR*EPSMCH",
  "iterations": 138,
  "evaluations": 303,
  "gradient_inf": 2.7882997801048615e-10,
  "gradient_tolerance_satisfied": false,
  "within_original_budget": true,
  "attempts": [
    {
      "attempt": 1,
      "message": "CONVERGENCE: RELATIVE REDUCTION OF F <= FACTR*EPSMCH",
      "converged": true,
      "iterations": 138,
      "evaluations": 303,
      "final_gradient_inf": 2.7882997801048615e-10,
      "internal_restarts": []
    }
  ],
  "residual_norm": 0.11681082562101157,
  "regularization_norm": 1098.0965261571412,
  "objective": 0.007346016938101083,
  "source_initial": "stage2",
  "axial_relative_error_percent": 0.7374913945358081,
  "transverse_relative_error_percent": 30.07579880868527,
  "displacement_relative_error_percent": 1.75044315213818
}

File: post_tensile_test/1026/sample_2/analysis_results/sequential_lcurve_20261027/scan/gamma_9.10298177992e-11/stage3_run3/metrics.json
{
  "gamma": 9.102981779915227e-11,
  "stage": 3,
  "case": "run3",
  "converged": true,
  "solver_success": true,
  "message": "CONVERGENCE: RELATIVE REDUCTION OF F <= FACTR*EPSMCH",
  "iterations": 275,
  "evaluations": 329,
  "gradient_inf": 2.799425942987517e-10,
  "gradient_tolerance_satisfied": false,
  "within_original_budget": true,
  "attempts": [
    {
      "attempt": 1,
      "message": "CONVERGENCE: RELATIVE REDUCTION OF F <= FACTR*EPSMCH",
      "converged": true,
      "iterations": 275,
      "evaluations": 329,
      "final_gradient_inf": 2.799425942987517e-10,
      "internal_restarts": []
    }
  ],
  "residual_norm": 0.11014610879794498,
  "regularization_norm": 2815.640269047927,
  "objective": 0.006426917107560687,
  "source_initial": "stage2",
  "axial_relative_error_percent": 0.618159905287428,
  "transverse_relative_error_percent": 28.992730180098814,
  "displacement_relative_error_percent": 1.6505704916903594
}

File: post_tensile_test/1026/sample_2/analysis_results/sequential_lcurve_20261027/scan/gamma_9.5409547635e-12/stage1_run1/metrics.json
{
  "gamma": 9.540954763499924e-12,
  "stage": 1,
  "case": "run1",
  "converged": false,
  "solver_success": false,
  "message": "STOP: TOTAL NO. OF ITERATIONS REACHED LIMIT",
  "iterations": 1500,
  "evaluations": 1658,
  "gradient_inf": 1.568554958431061e-05,
  "gradient_tolerance_satisfied": false,
  "within_original_budget": true,
  "attempts": [
    {
      "attempt": 1,
      "message": "STOP: TOTAL NO. OF ITERATIONS REACHED LIMIT",
      "converged": false,
      "iterations": 1500,
      "evaluations": 1658,
      "final_gradient_inf": 1.568554958431061e-05,
      "internal_restarts": []
    }
  ],
  "residual_norm": 0.1345932015319705,
  "regularization_norm": 26561.600762180027,
  "objective": 0.012423325640219285,
  "source_initial": "same_first_case_homogeneous",
  "axial_relative_error_percent": 1.6604334921421426,
  "transverse_relative_error_percent": 13.291358961501595,
  "displacement_relative_error_percent": 2.724033100577582
}
