Repository: zhugx-zju/fgm_dic

# DIC 位移与二维模量反演

**当前主计算为全域DIC连续七区：** 从`all_region`按既定材料坐标截取七个连续16 mm目标区，取实际数据交集后为105.995085×18.484156 mm。368×65个DIC参考点直接作为有限元节点，形成367×64个Q4单元、23,920个独立模量参数。定义、数值状态及结果见[全域七区记录](docs/dic_full_workflow_20261020.md)。

**日常计算只修改 [dic_case_config.py](dic_case_config.py)。** 文件顶部统一选择实验DIC／分层合成／节点合成、DIC／指定网格、H1／Huber-TV、分量权重、泊松比和γ范围。然后依次运行下面四个默认脚本，无需切换配置文件。新结果按`RUN_NAME`保存到`results/dic_full/<RUN_NAME>/`；已有主线结果保留原位置。[选项与示例](docs/unified_configuration.md)。

**查看当前结果：双击根目录 [打开结果.html](打开结果.html)。** 页面直接进入当前实验，列出四步保存位置、云图、位移误差、模量对照及数值文件。每个步骤结束时也会打印绝对路径。

本项目的主线是：**独立材料标定 → 分区正演与 DIC 对照；180N、280N 各自的 DIC → 分别独立识别自由二维 E(x,y) → 与独立标定对照；本平台回代及跨载荷对照。** 两平台在121×19粗网格和367×64细网格上分别选γ、分别保存模量场，不做两平台联合拟合，不绑定不同 y 行，也不以分区模量作为强先验。当前协议见[两平台独立反演](docs/dic_independent_platforms_20261022.md)。

主线比较的参考约定见 [DIC—有限元坐标、位移基准与边界一致性](docs/dic_reference_consistency.md)：区分物理坐标配准、有限元三个刚体约束、残差刚体拟合与绘图居中，说明真实伸长为何保留、DIC 与 FEM 两套网格怎样连接，并列出当前代码入口和核对数值。

## 计划任务：梯度／分层材料统一高通量表征

新研究方案见 [统一反演方案（TeX）](plan/unified_gradient_layered_inverse_plan.tex) 与 [可浏览PDF](plan/unified_gradient_layered_inverse_plan.pdf)。目标是以“区域归属函数＋区内自由二维模量场”兼容连续梯度、分层常值和两者共存；模量系数与界面几何可联合识别，所有y行仍独立。数值部分比较原连续Q4方法、分层常值方法和统一方法，实验部分针对可制造分层结构，以独立标定及DIC检验新方法，并与原方法对照。

**当前为方案与先导核验阶段，尚未接入默认四步流程。** 文档给出完整表示及伴随梯度、未知量与结构先验的区分、固定／未知界面的公平协议、文献先例和JMPS目标的证据边界。区内／界面复合正则暂缓设计；数据项推导不代表含噪反演已稳定。后续测试从P0表示／积分／导数核验及P1小规模反演原型开始；正式含噪比较需先明确稳定化和选参协议。构造示意图与小核验记录保存在 `plan/unified_gradient_layered_assets/`，不是正式反演结果。

本任务采用独立研究输出（计划根目录 `results/unified_gradient_layered/`），不替换既有H1主线、不修改已有实验场与验证状态。高通量评价针对规定精度下可可靠获取的材料状态及实验／计算成本，不以节点或测点数量代替。后续测试入口、阶段状态和完成标准以该方案为准。

## 四个独立步骤

安装 `requirements.txt`。统一配置沿用73/85 mm标线中点、原始−Y递增方向和独立毫米尺度。`IDENTIFICATION_PLATFORM`选择本次独立识别平台；`GEOMETRY_REFERENCE_PLATFORM='180N'`固定共同几何，粗细网格分别给出`RUN_NAME`。H1默认50个对数等距γ覆盖10⁻¹²—10⁻⁴，每个平台只用自身DIC选参。已有180N结果保留，新补算280N独立反演。新计算在项目根目录依次执行：

```powershell
python -m script.step1_prepare_dic
python -m script.step2_forward_calibrated
python -m script.step3_inverse_dic
python -m script.step4_compare_results
```

换数据或计算选项时，修改同一配置文件并更换`RUN_NAME`，然后依次运行四个脚本。每一步自动生成云图；后续步骤核对用户配置并读取第1步冻结数据。已有数值输出拒绝覆盖。参数及逐项文件说明见 [分步骤流程](docs/dic_stepwise_workflow.md)。

| 步骤 | 保存目录（均在 CASE_OUTPUT 下） | 主要文件 |
| --- | --- | --- |
| DIC 准备 | `01_prepared/` | `云图.html`、DIC 位移云图、冻结输入与核查记录 |
| 独立正演 | `02_forward/` | `云图.html`、标定模量、各 ν 的 DIC／正演／相对误差对照、数值场 |
| DIC 反演 | `03_inverse/` | `云图.html`、二维模量、E(x)、DIC／回代／相对误差对照、识别与预测记录 |
| 比较出图 | `04_comparison/` | `打开查看结果.html`、CSV、各 ν/平台的 PNG/SVG |

浏览入口指向`results/dic_full/`。取数及实现核验位于`verification/`，同点方向对照位于`direction_check/`；旧region节点网格保留在`results/dic_mesh/`，旧粗网格保留在`results/dic/`。

日常粗网格选择`MESH_SOURCE='configured_grid'`与`CONFIGURED_ELEMENTS=(121,19)`。已有对照在`results/dic_full/coarse/`，`dic_coarse_config.py`保留其复现入口；几何、数据和载荷与细网格相同。

日常横向十倍权重直接在统一文件设置`DISPLACEMENT_COMPONENT_WEIGHTS=(1.,10.)`。已有`dic_uy10_config.py`及`results/dic_full/uy10/`保留其复现定义。系数表示面积加权的残差平方权重；协议及状态见[十倍横向权重](docs/dic_uy10_workflow_20261021.md)。

正则对照使用`dic_tv_config.py`及`results/dic_full/tv/`；δ=10阈值对照为`dic_tv10_config.py`及其`delta10/`。四步指定相应`--config`，同一粗网格、等权重，Huber-TV与原H1分别选γ。δ=1未得到有效拐点，δ=10已完成但横向误差没有实质改善。定义、核验和状态见[Huber-TV对照](docs/dic_tv_workflow_20261021.md)。

## 模型与当前结论范围

all_region与region已确认共用参考图及毫米坐标系，沿用既定横线中点定位与原始−Y材料递增方向。目标制造范围[−56,56] mm不重新居中；可用数据在40%端不足5.752190 mm，100%端边界另舍去不足一个采样间距的0.252725 mm。实际沿FEM x为100/90/80/70/60/50/40%，长度15.747275/16/16/16/16/16/10.247810 m

# 最大γ降低四个数量级后的顺序反演

本次上限由1e-4降低至1e-8，下限保持1e-12，共50个对数均匀候选。每个γ内仍按1→2→3传递模量初值，网格、数据、载荷、初值规则和每阶段预算不变；没有干预中间迭代。扫描及自动后处理均以退出码0结束。

[最终L-curve报告](report_final/report.md) · [L-curve与曲率](report_final/l_curves.png) · [阶段停止状态](report_final/stage_status.png)

[γ=1.26e-9模量曲线与二维场（诊断）](diagnostic_figures/final_field.png) · [不同γ结果对照](diagnostic_figures/gamma_comparison.png) · [初值传递各阶段曲线](diagnostic_figures/stage_profiles.png)。这些图直接读取已保存字段，没有重新优化，均不标为L-curve选定结果；PNG与SVG同时保存。

共执行112个阶段，30条完整链有效、20个γ无效。主曲线与末工况对照均返回`insufficient_corner_support`，没有选定新的γ。可计算点中最大正曲率位于5.689866e-9；邻域中的8.286428e-9末阶段线搜索异常，因此不满足原规则要求的两侧有效点支撑。未采用边界、标定值或人工指定点补选。不能由此断言区间不存在拐点，只能说当前有效数值点不足以确认。

以下仅为预先指定目标附近的有效诊断点，**不是L-curve选定结果**。参考曲线误差均为制造坐标[−48,48] mm上的平均绝对相对差异。

| γ | 第1次轴向误差 % | 第2次轴向误差 % | 第3次轴向误差 % | 趋势线差异 % | 分层线差异 % | 横向离散 % |
|---|---:|---:|---:|---:|---:|---:|
| 1.00e-8 | 17.187 | 2.113 | 0.910 | 11.093 | 11.036 | 1.433 |
| 1.264855e-9 | 17.175 | 1.989 | 0.754 | 10.670 | 10.640 | 1.768 |
| 1.098541e-10 | 17.173 | 1.972 | 0.629 | 10.892 | 10.346 | 5.148 |

本次仍显示1e-9附近可作为拟合与起伏之间的诊断折中，但没有得到L-curve的正式支持；第1工况约17%的轴向误差保留。横向离散为场的空间统计，不是噪声或置信区间。原载荷、厚度与共同中心定位假设、独立参考图的材料点对应限制保持不变。

扫描原始元数据和数值场在scan/；完整协议在protocol.json；诊断点原始指标及字段哈希在diagnostic_points.json。report/保留自动首次出图，report_final/修正了窄残差范围的横轴显示精度，数值选点结果完全相同；该版没有重跑优化。

运行命令：

`python -u -B -m lib.sequential_lcurve_scan --cases results/dic_full/sample2_1026_run1_h1_monotone_20261026 results/dic_full/sample2_1026_run2_h1_monotone_20261026 results/dic_full/sample2_1026_run3_h1_monotone_20261026 --output <新的运行目录> --gamma-log10-range -12 -8`

`python -B -m lib.sequential_lcurve_report --study <运行目录> --output <新的报告目录>`

File: post_tensile_test/1026/sample_2/analysis_results/sequential_lcurve_gmax1e-8_20261027/smooth_reference_final/report.md
# 修正：连续光滑的随填充率变化模量分布

此前的层中心分段直线不是用户指定的连续光滑参照。本报告改用七个1023单调约束标定均值构造E(φ)自然三次样条：通过所有均值，整段C²连续；解析核验最小导数为10.984244 MPa/填充率百分点，保持单调不减。没有为贴近反演调节标定均值或曲线参数。

先在填充率40%–100%上定义连续E(φ)，再沿既有层中心位置关系φ=70+0.625ξ映射到制造坐标[-48,48] mm。这是把分层参照连续化的比较约定，不把实物分层直接宣称为连续真值；不更改坐标尺度，也不在40%–100%之外外推。

新的平均绝对相对差异为100/96×∫[-48,48]|Ē_inverse(ξ)/E_smooth[φ(ξ)]−1|dξ。与旧线性参照、原阶梯线采用相同支持区间和最终模量场。反演、位移误差、γ、L-curve失败状态均未重算或覆盖。

| γ | 连续光滑参照差异 % | 旧层中心折线差异 %（历史口径） | 原阶梯线差异 % |
|---|---:|---:|---:|
| 1e-08 | 10.8194 | 11.0927 | 11.0363 |
| 1.265e-09 | 10.4018 | 10.6701 | 10.6398 |
| 1.099e-10 | 10.6730 | 10.8924 | 10.3461 |

原30个有效最终场均按新参照重算，见all_smooth_reference_errors.csv。新图不再把旧折线作为光滑分布；阶梯误差仅保留作历史分层表示对照。

核验：标定均值逐点通过，逐区间导数最小值与C²拼接解析检查；相对差异积分在节点、样条结点与误差多项式实根处切分，8点/16点Gauss一致；三个展示点另以独立自适应quad核对。常值场10%差异解析检查通过。原准备数据哈希不变。

![连续E随填充率分布](smooth_E_of_infill.png)

![连续参照空间比较](smooth_spatial_comparison.png)

![修正后的结果图](corrected_final_field.png)

复现：`python -B -m lib.smooth_calibration_reference --study <新范围顺序扫描目录> --output <新输出目录>`。
