Repository: zhugx-zju/fgm_dic

# DIC 位移与二维模量反演

**当前主计算为全域DIC连续七区：** 从`all_region`按既定材料坐标截取七个连续16 mm目标区，取实际数据交集后为105.995085×18.484156 mm。368×65个DIC参考点直接作为有限元节点，形成367×64个Q4单元、23,920个独立模量参数。定义、数值状态及结果见[全域七区记录](docs/dic_full_workflow_20261020.md)。

**日常计算只修改 [dic_case_config.py](dic_case_config.py)。** 文件顶部统一选择实验DIC／分层合成／节点合成、DIC／指定网格、H1／Huber-TV、分量权重、泊松比和γ范围。然后依次运行下面四个默认脚本，无需切换配置文件。新结果按`RUN_NAME`保存到`results/dic_full/<RUN_NAME>/`；已有主线结果保留原位置。[选项与示例](docs/unified_configuration.md)。

**查看当前结果：双击根目录 [打开结果.html](打开结果.html)。** 页面直接进入当前实验，列出四步保存位置、云图、位移误差、模量对照及数值文件。每个步骤结束时也会打印绝对路径。

本项目的主线是：**独立材料标定 → 分区正演与 DIC 对照；180N、280N 各自的 DIC → 分别独立识别自由二维 E(x,y) → 与独立标定对照；本平台回代及跨载荷对照。** 两平台在121×19粗网格和367×64细网格上分别选γ、分别保存模量场，不做两平台联合拟合，不绑定不同 y 行，也不以分区模量作为强先验。当前协议见[两平台独立反演](docs/dic_independent_platforms_20261022.md)。

主线比较的参考约定见 [DIC—有限元坐标、位移基准与边界一致性](docs/dic_reference_consistency.md)：区分物理坐标配准、有限元三个刚体约束、残差刚体拟合与绘图居中，说明真实伸长为何保留、DIC 与 FEM 两套网格怎样连接，并列出当前代码入口和核对数值。

## 计划任务：梯度／分层材料统一高通量表征

新研究方案见 [统一反演方案（TeX）](plan/unified_gradient_layered_inverse_plan.tex) 与 [可浏览PDF](plan/unified_gradient_layered_inverse_plan.pdf)。目标是以“区域归属函数＋区内自由二维模量场”兼容连续梯度、分层常值和两者共存；模量系数与界面几何可联合识别，所有y行仍独立。数值部分比较原连续Q4方法、分层常值方法和统一方法，实验部分针对可制造分层结构，以独立标定及DIC检验新方法，并与原方法对照。

**当前为方案与先导核验阶段，尚未接入默认四步流程。** 文档给出完整表示及伴随梯度、未知量与结构先验的区分、固定／未知界面的公平协议、文献先例和JMPS目标的证据边界。区内／界面复合正则暂缓设计；数据项推导不代表含噪反演已稳定。后续测试从P0表示／积分／导数核验及P1小规模反演原型开始；正式含噪比较需先明确稳定化和选参协议。构造示意图与小核验记录保存在 `plan/unified_gradient_layered_assets/`，不是正式反演结果。

本任务采用独立研究输出（计划根目录 `results/unified_gradient_layered/`），不替换既有H1主线、不修改已有实验场与验证状态。高通量评价针对规定精度下可可靠获取的材料状态及实验／计算成本，不以节点或测点数量代替。后续测试入口、阶段状态和完成标准以该方案为准。

## 四个独立步骤

安装 `requirements.txt`。统一配置沿用73/85 mm标线中点、原始−Y递增方向和独立毫米尺度。`IDENTIFICATION_PLATFORM`选择本次独立识别平台；`GEOMETRY_REFERENCE_PLATFORM='180N'`固定共同几何，粗细网格分别给出`RUN_NAME`。H1默认50个对数等距γ覆盖10⁻¹²—10⁻⁴，每个平台只用自身DIC选参。已有180N结果保留，新补算280N独立反演。新计算在项目根目录依次执行：

```powershell
python -m script.step1_prepare_dic
python -m script.step2_forward_calibrated
python -m script.step3_inverse_dic
python -m script.step4_compare_results
```

换数据或计算选项时，修改同一配置文件并更换`RUN_NAME`，然后依次运行四个脚本。每一步自动生成云图；后续步骤核对用户配置并读取第1步冻结数据。已有数值输出拒绝覆盖。参数及逐项文件说明见 [分步骤流程](docs/dic_stepwise_workflow.md)。

| 步骤 | 保存目录（均在 CASE_OUTPUT 下） | 主要文件 |
| --- | --- | --- |
| DIC 准备 | `01_prepared/` | `云图.html`、DIC 位移云图、冻结输入与核查记录 |
| 独立正演 | `02_forward/` | `云图.html`、标定模量、各 ν 的 DIC／正演／相对误差对照、数值场 |
| DIC 反演 | `03_inverse/` | `云图.html`、二维模量、E(x)、DIC／回代／相对误差对照、识别与预测记录 |
| 比较出图 | `04_comparison/` | `打开查看结果.html`、CSV、各 ν/平台的 PNG/SVG |

浏览入口指向`results/dic_full/`。取数及实现核验位于`verification/`，同点方向对照位于`direction_check/`；旧region节点网格保留在`results/dic_mesh/`，旧粗网格保留在`results/dic/`。

日常粗网格选择`MESH_SOURCE='configured_grid'`与`CONFIGURED_ELEMENTS=(121,19)`。已有对照在`results/dic_full/coarse/`，`dic_coarse_config.py`保留其复现入口；几何、数据和载荷与细网格相同。

日常横向十倍权重直接在统一文件设置`DISPLACEMENT_COMPONENT_WEIGHTS=(1.,10.)`。已有`dic_uy10_config.py`及`results/dic_full/uy10/`保留其复现定义。系数表示面积加权的残差平方权重；协议及状态见[十倍横向权重](docs/dic_uy10_workflow_20261021.md)。

正则对照使用`dic_tv_config.py`及`results/dic_full/tv/`；δ=10阈值对照为`dic_tv10_config.py`及其`delta10/`。四步指定相应`--config`，同一粗网格、等权重，Huber-TV与原H1分别选γ。δ=1未得到有效拐点，δ=10已完成但横向误差没有实质改善。定义、核验和状态见[Huber-TV对照](docs/dic_tv_workflow_20261021.md)。

## 模型与当前结论范围

all_region与region已确认共用参考图及毫米坐标系，沿用既定横线中点定位与原始−Y材料递增方向。目标制造范围[−56,56] mm不重新居中；可用数据在40%端不足5.752190 mm，100%端边界另舍去不足一个采样间距的0.252725 mm。实际沿FEM x为100/90/80/70/60/50/40%，长度15.747275/16/16/16/16/16/10.247810 m

# 最大γ降低四个数量级后的顺序反演

本次上限由1e-4降低至1e-8，下限保持1e-12，共50个对数均匀候选。每个γ内仍按1→2→3传递模量初值，网格、数据、载荷、初值规则和每阶段预算不变；没有干预中间迭代。扫描及自动后处理均以退出码0结束。

[最终L-curve报告](report_final/report.md) · [L-curve与曲率](report_final/l_curves.png) · [阶段停止状态](report_final/stage_status.png)

[γ=1.26e-9模量曲线与二维场（诊断）](diagnostic_figures/final_field.png) · [不同γ结果对照](diagnostic_figures/gamma_comparison.png) · [初值传递各阶段曲线](diagnostic_figures/stage_profiles.png)。这些图直接读取已保存字段，没有重新优化，均不标为L-curve选定结果；PNG与SVG同时保存。

共执行112个阶段，30条完整链有效、20个γ无效。主曲线与末工况对照均返回`insufficient_corner_support`，没有选定新的γ。可计算点中最大正曲率位于5.689866e-9；邻域中的8.286428e-9末阶段线搜索异常，因此不满足原规则要求的两侧有效点支撑。未采用边界、标定值或人工指定点补选。不能由此断言区间不存在拐点，只能说当前有效数值点不足以确认。

以下仅为预先指定目标附近的有效诊断点，**不是L-curve选定结果**。参考曲线误差均为制造坐标[−48,48] mm上的平均绝对相对差异。

| γ | 第1次轴向误差 % | 第2次轴向误差 % | 第3次轴向误差 % | 趋势线差异 % | 分层线差异 % | 横向离散 % |
|---|---:|---:|---:|---:|---:|---:|
| 1.00e-8 | 17.187 | 2.113 | 0.910 | 11.093 | 11.036 | 1.433 |
| 1.264855e-9 | 17.175 | 1.989 | 0.754 | 10.670 | 10.640 | 1.768 |
| 1.098541e-10 | 17.173 | 1.972 | 0.629 | 10.892 | 10.346 | 5.148 |

本次仍显示1e-9附近可作为拟合与起伏之间的诊断折中，但没有得到L-curve的正式支持；第1工况约17%的轴向误差保留。横向离散为场的空间统计，不是噪声或置信区间。原载荷、厚度与共同中心定位假设、独立参考图的材料点对应限制保持不变。

扫描原始元数据和数值场在scan/；完整协议在protocol.json；诊断点原始指标及字段哈希在diagnostic_points.json。report/保留自动首次出图，report_final/修正了窄残差范围的横轴显示精度，数值选点结果完全相同；该版没有重跑优化。

运行命令：

`python -u -B -m lib.sequential_lcurve_scan --cases results/dic_full/sample2_1026_run1_h1_monotone_20261026 results/dic_full/sample2_1026_run2_h1_monotone_20261026 results/dic_full/sample2_1026_run3_h1_monotone_20261026 --output <新的运行目录> --gamma-log10-range -12 -8`

`python -B -m lib.sequential_lcurve_report --study <运行目录> --output <新的报告目录>`

File: post_tensile_test/1026/sample_2/analysis_results/sequential_lcurve_gmax1e-8_20261027/diagnostic_points.json
[
  {
    "gamma": 1e-08,
    "selection_role": "predeclared diagnostic target; not L-curve selected",
    "errors": [
      {
        "case": "run1",
        "data_cost": 0.6150479060440994,
        "axial_relative_error_percent": 17.187029041803157,
        "transverse_relative_error_percent": 89.8319639947961,
        "displacement_relative_error_percent": 22.447021719901716
      },
      {
        "case": "run2",
        "data_cost": 0.015149918372510538,
        "axial_relative_error_percent": 2.1125012509966914,
        "transverse_relative_error_percent": 43.679146825700535,
        "displacement_relative_error_percent": 3.251147637475705
      },
      {
        "case": "run3",
        "data_cost": 0.008004816523675094,
        "axial_relative_error_percent": 0.909543933330396,
        "transverse_relative_error_percent": 31.522700274877817,
        "displacement_relative_error_percent": 1.896075411836436
      }
    ],
    "reference_metrics": {
      "trend_common_mean_absolute_relative_error_percent": 11.092667627075848,
      "trend_common_l2_relative_error_percent": 15.430413608694588,
      "layered_common_mean_absolute_relative_error_percent": 11.036250793477953,
      "layered_common_l2_relative_error_percent": 16.57961025595036,
      "layered_full_mean_absolute_relative_error_percent": 11.223986660624327,
      "layered_full_l2_relative_error_percent": 16.976164512603678,
      "seven_region_mean_absolute_relative_error_percent": 11.04703896726892
    },
    "spatial_metrics": {
      "transverse_dispersion_percent": 1.4333768545894725,
      "negative_slope_length_percent": 0.0,
      "min_nodal_E_MPa": 902.7572694196822,
      "max_nodal_E_MPa": 2047.111079813034,
      "mean_E_MPa": 1367.904252827382,
      "spatial_sd_MPa": 319.78468760461806,
      "spatial_CV_percent": 23.377709875792906
    },
    "source_fields_sha256": "adf0de38863cb589b9987573377fc25bd5a3b94dcdc3f9ac2f56326892bea534"
  },
  {
    "gamma": 1.2648552168552956e-09,
    "selection_role": "predeclared diagnostic target; not L-curve selected",
    "errors": [
      {
        "case": "run1",
        "data_cost": 0.6142571568734113,
        "axial_relative_error_percent": 17.175151864630557,
        "transverse_relative_error_percent": 89.77992764610386,
        "displacement_relative_error_percent": 22.432587338077003
      },
      {
        "case": "run2",
        "data_cost": 0.01410185058300572,
        "axial_relative_error_percent": 1.9894079121596422,
        "transverse_relative_error_percent": 42.85826763567311,
        "displacement_relative_error_percent": 3.1366755566412428
      },
      {
        "case": "run3",
        "data_cost": 0.006947059009642066,
        "axial_relative_error_percent": 0.754169686624578,
        "transverse_relative_error_percent": 30.26119479201979,
        "displacement_relative_error_percent": 1.7663648315025815
      }
    ],
    "reference_metrics": {
      "trend_common_mean_absolute_relative_error_percent": 10.670119567642146,
      "trend_common_l2_relative_error_percent": 14.607818129309805,
      "layered_common_mean_absolute_relative_error_percent": 10.639780005177114,
      "layered_common_l2_relative_error_percent": 15.576496897105423,
      "layered_full_mean_absolute_relative_error_percent": 10.623130907963768,
      "layered_full_l2_relative_error_percent": 15.021593324309897,
      "seven_region_mean_absolute_relative_error_percent": 10.290862770652268
    },
    "spatial_metrics": {
      "transverse_dispersion_percent": 1.768086836175316,
      "negative_slope_length_percent": 23.966942148760328,
      "min_nodal_E_MPa": 759.5079550508707,
      "max_nodal_E_MPa": 2337.0661875449664,
      "mean_E_MPa": 1387.6103875768094,
      "spatial_sd_MPa": 373.55870271963516,
      "spatial_CV_percent": 26.92100794748175
    },
    "source_fields_sha256": "43d2170c5d48e67e4e4453af1f253d4b18de2aab7898cd0b5604807ad1c92a4c"
  },
  {
    "gamma": 1.0985411419875572e-10,
    "selection_role": "predeclared diagnostic target; not L-curve selected",
    "errors": [
      {
        "case": "run1",
        "data_cost": 0.6139746930206902,
        "axial_relative_error_percent": 17.17326217567627,
        "transverse_relative_error_percent": 89.74498068562333,
        "displacement_relative_error_percent": 22.427428974365224
      },
      {
        "case": "run2",
        "data_cost": 0.013720042511684863,
        "axial_relative_error_percent": 1.9723230960265787,
        "transverse_relative_error_percent": 42.12881291590168,
        "displacement_relative_error_percent": 3.093921380894513
      },
      {
        "case": "run3",
        "data_cost": 0.006131639006230636,
        "axial_relative_error_percent": 0.6288164043751954,
        "transverse_relative_error_percent": 29.092719952205737,
        "displacement_relative_error_percent": 1.659465410495062
      }
    ],
    "reference_metrics": {
      "trend_common_mean_absolute_relative_error_percent": 10.892375977612062,
      "trend_common_l2_relative_error_percent": 15.349444864403178,
      "layered_common_mean_absolute_relative_error_percent": 10.346119262826848,
      "layered_common_l2_relative_error_percent": 16.294797684595032,
      "layered_full_mean_absolute_relative_error_percent": 10.322944939467043,
      "layered_full_l2_relative_error_percent": 15.553015237462464,
      "seven_region_mean_absolute_relative_error_percent": 9.287619367215395
    },
    "spatial_metrics": {
      "transverse_dispersion_percent": 5.148107756825384,
      "negative_slope_length_percent": 38.84297520661156,
      "min_nodal_E_MPa": 509.62717203975984,
      "max_nodal_E_MPa": 2934.1073839087753,
      "mean_E_MPa": 1410.991820915529,
      "spatial_sd_MPa": 448.5139617798146,
      "spatial_CV_percent": 31.787141153574808
    },
    "source_fields_sha256": "c3f8e5aae21462948141c628c2c1bae4cefb941c594bc53f83f40e6c6a47bc16"
  }
]

File: post_tensile_test/1026/sample_2/analysis_results/sequential_lcurve_gmax1e-8_20261027/protocol.json
{
  "source_cases": [
    {
      "case": "run1",
      "source": "D:\\MyProject\\uniform_pressure_experiment_1023\\results\\dic_full\\sample2_1026_run1_h1_monotone_20261026",
      "source_geometry_mm": [
        105.926054126,
        18.43550794901
      ],
      "common_geometry_mm": [
        105.77493755360001,
        18.43550794901
      ],
      "translation_mm": [
        -0.07555828619999261,
        0.0
      ],
      "length_scale": 1.0,
      "points_original": 20400,
      "points_kept": 20280,
      "force_common_N": 229.2224,
      "original_force_N": 229.2224,
      "traction_MPa": 3.8855452314155894,
      "homogeneous_dic_E_MPa": 1091.7430131218891,
      "registration_verified": false,
      "reference_policy": "Each independent reference has its own three eliminated rigid modes.",
      "prepared_metadata_sha256": "7c42c8da9d11e2c2becd704c3362d966683b8263873ef1b8e3ab2037a4ee3982",
      "prepared_fields_sha256": "fb6c2b4a709395d2792b0c04f6713ed746001cad7ca2b2cf3151797545a55b71"
    },
    {
      "case": "run2",
      "source": "D:\\MyProject\\uniform_pressure_experiment_1023\\results\\dic_full\\sample2_1026_run2_h1_monotone_20261026",
      "source_geometry_mm": [
        105.77493755360001,
        18.4636725353
      ],
      "common_geometry_mm": [
        105.77493755360001,
        18.43550794901
      ],
      "translation_mm": [
        0.0,
        -0.01408229314499998
      ],
      "length_scale": 1.0,
      "points_original": 20340,
      "points_kept": 19662,
      "force_common_N": 308.90886884863187,
      "original_force_N": 309.3808,
      "traction_MPa": 5.236309288694234,
      "homogeneous_dic_E_MPa": 1322.9661881061966,
      "registration_verified": false,
      "reference_policy": "Each independent reference has its own three eliminated rigid modes.",
      "prepared_metadata_sha256": "408f1286c2718cf07f4ce23509b07c5b2c02085f9d385f684b7f3f0daa1ce677",
      "prepared_fields_sha256": "f68fd6b334580970c5d2b4ed95c11727441786e4f0e86d5ecd1e0f7ef45afc6e"
    },
    {
      "case": "run3",
      "source": "D:\\MyProject\\uniform_pressure_experiment_1023\\results\\dic_full\\sample2_1026_run3_h1_monotone_20261026",
      "source_geometry_mm": [
        109.0551928649,
        19.3018040506
      ],
      "common_geometry_mm": [
        105.77493755360001,
        18.43550794901
      ],
      "translation_mm": [
        -1.6401276556499909,
        -0.4331480507950012
      ],
      "length_scale": 1.0,
      "points_original": 20740,
      "points_kept": 18696,
      "force_common_N": 379.86510026839596,
      "original_force_N": 397.7152,
      "traction_MPa": 6.439087231130425,
      "homogeneous_dic_E_MPa": 1300.1835438252415,
      "registration_verified": false,
      "reference_policy": "Each independent reference has its own three eliminated rigid modes.",
      "prepared_metadata_sha256": "5cf8e8b9e302a635c7d35a5b80db2ca9c9d68f35c2ac186b8b9caee9b11bfc2f",
      "prepared_fields_sha256": "8f0592b39282979f133eb7f90ba4e04c82406e18f799bf0825e69d7795b486e6"
    }
  ],
  "common_geometry_mm": [
    105.77493755360001,
    18.43550794901,
    3.2
  ],
  "elements": [
    121,
    19
  ],
  "nu": 0.26,
  "gamma_candidates": [
    1e-08,
    8.28642772854686e-09,
    6.866488450042998e-09,
    5.689866029018281e-09,
    4.71486636345739e-09,
    3.906939937054621e-09,
    3.23745754281764e-09,
    2.6826957952797275e-09,
    2.222996482526191e-09,
    1.8420699693267164e-09,
    1.5264179671752304e-09,
    1.2648552168552958e-09,
    1.048113134154683e-09,
    8.68511373751352e-10,
    7.196856730011529e-10,
    5.963623316594636e-10,
    4.941713361323838e-10,
    4.0949150623804193e-10,
    3.3932217718953296e-10,
    2.811768697974225e-10,
    2.329951810515372e-10,
    1.9306977288832457e-10,
    1.5998587196060573e-10,
    1.3257113655901109e-10,
    1.0985411419875573e-10,
    9.102981779915227e-11,
    7.543120063354607e-11,
    6.250551925273977e-11,
    5.179474679231202e-11,
    4.2919342601287785e-11,
    3.556480306223121e-11,
    2.94705170255181e-11,
    2.4420530945486546e-11,
    2.0235896477251556e-11,
    1.67683293681101e-11,
    1.389495494373136e-11,
    1.151395399326448e-11,
    9.540954763499924e-12,
    7.906043210907701e-12,
    6.551285568595496e-12,
    5.428675439323859e-12,
    4.498432668969453e-12,
    3.727593720314938e-12,
    3.088843596477485e-12,
    2.559547922699533e-12,
    2.1209508879201927e-12,
    1.7575106248547894e-12,
    1.4563484775012444e-12,
    1.2067926406393264e-12,
    1e-12
  ],
  "order": [
    "run1",
    "run2",
    "run3"
  ],
  "gamma_grid_source": "explicit_experiment_log10_bounds",
  "gamma_log10_range": [
    -12.0,
    -8.0
  ],
  "stage_objective": "0.5*r_current.T W_current r_current + 0.5*gamma*integral(|grad E|^2)",
  "per_gamma_initialization": {
    "source": "homogeneous_dic_fit",
    "uniform_E_MPa": 1091.7430131218891,
    "fit_cases": [
      "run1"
    ],
    "nu": 0.26,
    "uses_calibration": false,
    "uses_prediction_cases": false
  },
  "cross_gamma_continuation": false,
  "stage_transfer": "Previous E_final becomes the next E_initial exactly; reset L-BFGS history.",
  "primary_rho": "sqrt(sum_c r_c(E_terminal).T W_c r_c(E_terminal)); all residuals replayed with ONE terminal field",
  "primary_eta": "sqrt(integral(|grad E_terminal|^2)); no gamma factor",
  "secondary_curve": "Terminal current-case residual norm and the same terminal regularization norm.",
  "mathematical_scope": "Endpoint all-case curve is a sequential diagnostic. Terminal field does not minimize the all-case objective. Original geometric corner checks are retained without assuming monotonicity.",
  "case_weights": "Original area weights; no force, modulus, noise or relative-error normalization.",
  "max_iter_per_stage": 1500,
  "max_fun_per_stage": 12000,
  "ftol": 1e-30,
  "gtol": 1e-12,
  "failure_policy": "At most two history resets after ABNORMAL within original remaining per-stage budget. Stop chain if still unsuccessful; never pass a failed field onward.",
  "calibration_used_in_fit_or_gamma_selection": false,
  "coordinate_scope": "Earlier conditional center registration, independent reference images and force increments; no material-landmark certification.",
  "implementation_sha256": "1a4c635f22c2cc93f1862faff1b9bf1e7960ed56b5db0341986518da370bd2fe",
  "common_preparation_sha256": "ccfdba3c0966d131b986acbbb3b5aaeb1d7fad97be2e6666b377703088ca41dd"
}
