Repository: zhugx-zju/fgm_dic

# DIC 位移与二维模量反演

**当前主计算为全域DIC连续七区：** 从`all_region`按既定材料坐标截取七个连续16 mm目标区，取实际数据交集后为105.995085×18.484156 mm。368×65个DIC参考点直接作为有限元节点，形成367×64个Q4单元、23,920个独立模量参数。定义、数值状态及结果见[全域七区记录](docs/dic_full_workflow_20261020.md)。

**日常计算只修改 [dic_case_config.py](dic_case_config.py)。** 文件顶部统一选择实验DIC／分层合成／节点合成、DIC／指定网格、H1／Huber-TV、分量权重、泊松比和γ范围。然后依次运行下面四个默认脚本，无需切换配置文件。新结果按`RUN_NAME`保存到`results/dic_full/<RUN_NAME>/`；已有主线结果保留原位置。[选项与示例](docs/unified_configuration.md)。

**查看当前结果：双击根目录 [打开结果.html](打开结果.html)。** 页面直接进入当前实验，列出四步保存位置、云图、位移误差、模量对照及数值文件。每个步骤结束时也会打印绝对路径。

本项目的主线是：**独立材料标定 → 分区正演与 DIC 对照；180N、280N 各自的 DIC → 分别独立识别自由二维 E(x,y) → 与独立标定对照；本平台回代及跨载荷对照。** 两平台在121×19粗网格和367×64细网格上分别选γ、分别保存模量场，不做两平台联合拟合，不绑定不同 y 行，也不以分区模量作为强先验。当前协议见[两平台独立反演](docs/dic_independent_platforms_20261022.md)。

主线比较的参考约定见 [DIC—有限元坐标、位移基准与边界一致性](docs/dic_reference_consistency.md)：区分物理坐标配准、有限元三个刚体约束、残差刚体拟合与绘图居中，说明真实伸长为何保留、DIC 与 FEM 两套网格怎样连接，并列出当前代码入口和核对数值。

## 计划任务：梯度／分层材料统一高通量表征

新研究方案见 [统一反演方案（TeX）](plan/unified_gradient_layered_inverse_plan.tex) 与 [可浏览PDF](plan/unified_gradient_layered_inverse_plan.pdf)。目标是以“区域归属函数＋区内自由二维模量场”兼容连续梯度、分层常值和两者共存；模量系数与界面几何可联合识别，所有y行仍独立。数值部分比较原连续Q4方法、分层常值方法和统一方法，实验部分针对可制造分层结构，以独立标定及DIC检验新方法，并与原方法对照。

**当前为方案与先导核验阶段，尚未接入默认四步流程。** 文档给出完整表示及伴随梯度、未知量与结构先验的区分、固定／未知界面的公平协议、文献先例和JMPS目标的证据边界。区内／界面复合正则暂缓设计；数据项推导不代表含噪反演已稳定。后续测试从P0表示／积分／导数核验及P1小规模反演原型开始；正式含噪比较需先明确稳定化和选参协议。构造示意图与小核验记录保存在 `plan/unified_gradient_layered_assets/`，不是正式反演结果。

本任务采用独立研究输出（计划根目录 `results/unified_gradient_layered/`），不替换既有H1主线、不修改已有实验场与验证状态。高通量评价针对规定精度下可可靠获取的材料状态及实验／计算成本，不以节点或测点数量代替。后续测试入口、阶段状态和完成标准以该方案为准。

## 四个独立步骤

安装 `requirements.txt`。统一配置沿用73/85 mm标线中点、原始−Y递增方向和独立毫米尺度。`IDENTIFICATION_PLATFORM`选择本次独立识别平台；`GEOMETRY_REFERENCE_PLATFORM='180N'`固定共同几何，粗细网格分别给出`RUN_NAME`。H1默认50个对数等距γ覆盖10⁻¹²—10⁻⁴，每个平台只用自身DIC选参。已有180N结果保留，新补算280N独立反演。新计算在项目根目录依次执行：

```powershell
python -m script.step1_prepare_dic
python -m script.step2_forward_calibrated
python -m script.step3_inverse_dic
python -m script.step4_compare_results
```

换数据或计算选项时，修改同一配置文件并更换`RUN_NAME`，然后依次运行四个脚本。每一步自动生成云图；后续步骤核对用户配置并读取第1步冻结数据。已有数值输出拒绝覆盖。参数及逐项文件说明见 [分步骤流程](docs/dic_stepwise_workflow.md)。

| 步骤 | 保存目录（均在 CASE_OUTPUT 下） | 主要文件 |
| --- | --- | --- |
| DIC 准备 | `01_prepared/` | `云图.html`、DIC 位移云图、冻结输入与核查记录 |
| 独立正演 | `02_forward/` | `云图.html`、标定模量、各 ν 的 DIC／正演／相对误差对照、数值场 |
| DIC 反演 | `03_inverse/` | `云图.html`、二维模量、E(x)、DIC／回代／相对误差对照、识别与预测记录 |
| 比较出图 | `04_comparison/` | `打开查看结果.html`、CSV、各 ν/平台的 PNG/SVG |

浏览入口指向`results/dic_full/`。取数及实现核验位于`verification/`，同点方向对照位于`direction_check/`；旧region节点网格保留在`results/dic_mesh/`，旧粗网格保留在`results/dic/`。

日常粗网格选择`MESH_SOURCE='configured_grid'`与`CONFIGURED_ELEMENTS=(121,19)`。已有对照在`results/dic_full/coarse/`，`dic_coarse_config.py`保留其复现入口；几何、数据和载荷与细网格相同。

日常横向十倍权重直接在统一文件设置`DISPLACEMENT_COMPONENT_WEIGHTS=(1.,10.)`。已有`dic_uy10_config.py`及`results/dic_full/uy10/`保留其复现定义。系数表示面积加权的残差平方权重；协议及状态见[十倍横向权重](docs/dic_uy10_workflow_20261021.md)。

正则对照使用`dic_tv_config.py`及`results/dic_full/tv/`；δ=10阈值对照为`dic_tv10_config.py`及其`delta10/`。四步指定相应`--config`，同一粗网格、等权重，Huber-TV与原H1分别选γ。δ=1未得到有效拐点，δ=10已完成但横向误差没有实质改善。定义、核验和状态见[Huber-TV对照](docs/dic_tv_workflow_20261021.md)。

分层正问题位移的无噪声恢复采用`dic_synthetic_config.py`与节点表示对照`dic_synthetic_nodal_config.py`，仍用原四步入口，结果另存`results/dic_full/synthetic/`。固定已知ν、同粗网格与观测，区分正则偏差、突变界面表示和实验额外偏差；合成恢复不能唯一归因DIC误差。协议及结果见[合成恢复](docs/synthetic_recovery_20261021.md)。

误差云图统一采用百分比：位移误差以对应平台 DIC 去除三个刚体分量后的分量 RMS 归一化，避免逐点除以过零位移；原始残差仍以 mm 保存。第 2 步直接展示正演与 DIC 的并排对照，无需等到第 4 步。

# PLA 单轴拉伸数据

当前有效结果：1013 保留 `modulus_20261013_165808`；1016 和跨批次研究使用 `analysis_20261017`。

- [1016 单批分析报告](1016/analysis_results/analysis_20261017/analysis_report.md)：组均值、逐根相对偏差、各填充率原始曲线和拟合入口。
- [1013–1016 桥接报告](analysis_results/analysis_20261017/batch_comparison_report.md)：60%/90%桥接、旧70%/80%诊断，以及三种选段口径的区别。
- [混合批次模量—填充率分析](analysis_results/mixed_infill_20261017/linearity_report.md)：1013的40%、50%、60%、90%、100%与1016的70%、80%，比较线性近似、残差与逐根选段敏感性。
- [混合批次模量—填充率主图](comparison_results/mixed_infill_20261017/modulus_vs_infill.png)：34根试样、7个组均值及标准差，保留批次标记。
- `1016/<填充率>/analysis_results/analysis_20261017/`：该组新批试样的原始曲线、拟合图和结果。
- `1016/comparison_results/analysis_20261017/`：仅1016各填充率的总对比图。
- `analysis_results/analysis_20261017/<填充率>/`：两批在该填充率下的对照。
- `comparison_results/analysis_20261017/`：跨填充率的两批总对比图。

`fit_results.csv` / `group_summary.csv` 沿用原同填充率优先共同窗口的方法，不强求两批共窗。`individual_optimal_*` 为每根试样独立选段的补充对照，不覆盖主结果。`matched_*` 为跨批同应力段的诊断比较。各方法不能混作同一套标定参数。

相对偏差定义：`100 × |组均值 − 该试样模量| / 该试样模量`，反映组均值代表这些试样的偏差，并非相对于真实材料模量的测量误差。

原始工作簿、尺寸记录和sample_2/3保持不变。旧试运行结果与重复复现结果从活动目录清理，先存入 `analysis_archive/obsolete_analysis_20261017.zip`；清理清单和逐文件校验值位于同目录。

复现使用abqinter环境，必须指定未使用过的运行编号：

```powershell
& 'C:\Users\zhu_g\.conda\envs\abqinter\python.exe' -X utf8 -B 'D:\MyProject\post_tensile_test\analyze_tensile_batches.py' --root 'D:\MyProject\post_tensile_test' --run-id '新的运行编号'
```

File: post_tensile_test/analysis_results/analysis_20261017/batch_comparison_report.md
# 1013 与 1016 拉伸模量及桥接验证

1013 脚本移入新目录后运行正常，33 根试样的原结果精确复现。1016 的 16 根均匀填充试样已按同一算法处理。
60% 与 90% 是桥接验证点；1016 的 70% 与 80% 是主要补测数据；1013 的 70%/80% 仅作疑似异常组的诊断对照，不参与平均合并。

## 计算条件

1016 采用统一尺寸：宽 9.89 mm、厚 3.26 mm、标距 50 mm。1013 使用原尺寸表中每根试样的实测尺寸。1016 缺少逐根尺寸，因此新批次小幅几何差异未纳入不确定度。
工程应变为引伸计变形 / 标距，应力为扣除初始力偏置后的力 / 外轮廓初始截面积。含截距 OLS 拟合得到局部表观模量；拟合后的横向零点平移不改变斜率。横梁位移不用于计算模量。
沿用原筛选设置：峰值前搜索、每段至少 60 点、R²≥0.995、前后半段斜率差≤5%、非递减应变步比例≥90%。同填充率优先共同窗口，按通过数、窗口宽度等排序；未以两批接近程度作为选段准则。
共同窗口比较只保留在完全相同应力范围内通过筛选的结果；个别试样的替代窗口不会混入该比较。高 R² 只能确认局部线性，不能独立证明初始弹性、应变传感器无偏或卸载可恢复。

## 1016 原方法结果

下表均为均值 ± 组内样本标准差，单位 MPa。

| 填充率 | n | E (MPa) | CV | 共同拟合应力 (MPa) |
| --- | ---: | ---: | ---: | --- |
| 60% | 3 | 1650.8 ± 22.3 | 1.35% | 6.46–11.16 |
| 70% | 5 | 1708.3 ± 26.7 | 1.56% | 7.88–12.12 |
| 80% | 5 | 1842.1 ± 46.5 | 2.52% | 6.92–11.96 |
| 90% | 3 | 2077.6 ± 11.3 | 0.54% | 7.50–12.96 |

## 跨批次桥接比较

各自按原算法选段的均值不能单独证明批次一致，因为两批可能落在不同应力阶段。下表给出独立选段表观差异与相同应力窗口下的差异。

| 填充率及用途 | 独立选段均值差 | 共同应力窗口 (MPa) | 1013 E (MPa) | 1016 E (MPa) | 同窗差异 | 所有全员通过窗口的差异范围 |
| --- | ---: | --- | ---: | ---: | ---: | --- |
| 60% 桥接 | +0.74% | 7.28–10.01 | 1467.4 ± 123.1 | 1655.9 ± 23.2 | +12.85% | +11.18% 至 +14.69%（8 个窗口） |
| 70% 诊断 | +16.91% | 5.39–8.98 | 1461.3 ± 103.1 | 1790.0 ± 35.5 | +22.50% | +22.04% 至 +26.52%（12 个窗口） |
| 80% 诊断 | +26.51% | 10.24–13.16 | 1456.1 ± 117.0 | 1772.2 ± 32.0 | +21.71% | +21.10% 至 +21.71%（2 个窗口） |
| 90% 桥接 | -2.00% | 8.85–12.65 | 2120.1 ± 34.5 | 2058.9 ± 10.4 | -2.89% | -3.12% 至 -2.18%（4 个窗口） |

### 每根试样各自选最优段的补充对照

上面的独立选段是每批同填充率优先共用窗口，不是每根试样独立。此处对每根试样分别调用同一筛选器：R²、点数、曲率与应变单调性阈值不变，通过后优先最宽窗口，R²等用于打破并列。搜索范围为各自峰值应力的5%–80%。不按两批接近程度、最大斜率或单独最大R²选段。
该比较允许所有试样处于不同应力阶段，回答所定义选段算法下的局部表观模量是否接近，不能独立证明制造批次等效。

| 填充率 | 1013 E (MPa) | 1016 E (MPa) | 新批相对变化 |
| --- | ---: | ---: | ---: |
| 60% | 1632.3 ± 141.1 | 1731.9 ± 89.0 | +6.10% |
| 70% | 1519.2 ± 113.7 | 1752.0 ± 51.3 | +15.32% |
| 80% | 1575.0 ± 231.5 | 1814.3 ± 90.9 | +15.19% |
| 90% | 2175.2 ± 118.0 | 2252.2 ± 120.1 | +3.54% |

这两种非跨批同窗的结果均已保留：independent_batch_comparison.csv 为原同组优先共窗方法，individual_optimal_batch_comparison.csv 为逐根独立方法。原同组方法仍保留为主结果，未因新比较更接近就替换主方法。
60% 原同组方法独立选段时两批均值仅差约 0.74%，但共同窗口下差约 12.85%；在所有全员通过的候选窗口内，该差异仍为约 11.18%–14.69%。60% 的接近依赖于选段，不能作为两批一致的充分依据。
90% 共同窗口差约 −2.89%，所有全员通过窗口范围约 −3.12% 至 −2.18%，就局部模量而言接近。

采样不确定度以 log(E) 上的 Welch t 区间估计，再还原为几何均值比；它与上表算术均值百分差不是同一个量。未做填充率之间的显著性检验。95% 区间仅反映这些试样的采样变化，不含传感器、统一尺寸或拟合方法的系统误差。

- 60%：1016/1013 几何均值比变化的 95% 区间为 +1.87% 至 +25.72%。
- 90%：1016/1013 几何均值比变化的 95% 区间为 -5.25% 至 -0.44%。

±5%、±10%、±15% 是报告敏感性用的参考带，尚未建立工程等效允许误差，不能把参考带当成已确定的工程等效标准。样本量分别只有旧批 4–5 根、新批 3 根，区间仍存在较大不确定性。

## 不依赖引伸计的对照

同取原始 150–400 N 加载区间计算横梁力–位移刚度，作为辅助诊断；其中包含试样标距外、机器与夹具的变形，不是杨氏模量。峰值力是承载强度指标，也不能替代模量。

| 桥接填充率 | 1013 横梁刚度 (N/mm) | 1016 横梁刚度 (N/mm) | 变化 | 峰值力均值 1013→1016 (N) | 变化 |
| --- | ---: | ---: | ---: | --- | ---: |
| 60% | 268.33 | 304.46 | +13.46% | 597.17 → 721.46 | +20.81% |
| 90% | 345.23 | 347.87 | +0.77% | 785.35 → 841.83 | +7.19% |

两批桥接组在主要加载区间的横梁速度均约为 2 mm/min。60% 的独立横梁刚度对照也偏高，说明差别并非仅由引伸计选段产生；仍不能单凭这些通道把原因确定为打印质量、装夹或其他单一因素。
1016 个别试样早期也有引伸计回退，原始图保留了这些信号。16 根在所选拟合段通过筛选，不等于全程应变记录均可直接使用。

## 数据使用建议

本次桥接为部分吻合：90% 接近，60% 存在稳定偏移。因此当前证据不支持把两个制造/测试批次直接当作同一批，并忽略批次身份。也不适合用一个统一倍率校正：两个桥接点的偏移方向和幅度不同。
建议以 1016 的 60%–90% 作为一套内部一致的主要标定数据；1013 的 40%、50%、100% 可作为扩展填充率范围的独立来源，使用时保留批次字段，并把跨批拼接视为暂定标定。1013 的 60%/90% 继续作为桥接外部检查，1013 的 70%/80% 保留为诊断数据。不要把旧批疑似异常 70%/80% 与新批平均。
若研究允许约 10%–15% 的模量级误差，可以将上述数据作粗略联合探索，但应报告60%桥接差异，并比较保留/替换旧60%时模型结果的变化；精细反演或正式材料参数标定不应直接宣称两批等效。几何尺寸仅支持约不到1%的两批截面积差异，不能独自解释60%的约13%同窗偏移。
当前输出没有生成匿名平均后的单批数据。calibration_review_with_batch.csv 保留了每根试样的批次和用途字段，供审查。

## 验证与位置

1013 代码哈希与存档一致：True。原33根结果复现，原始文件哈希一致。
共同窗口及逐根独立选段的 83 个斜率均用 SciPy 独立回归及 E=(dF/d伸长)×L/A 的单位换算核对。两批无内容完全相同的原始工作簿。
1016 单批数据、原始曲线、拟合、逐根相对偏差及其汇总仅位于 1016/ 内。涉及两批的逐组对照放在根目录 analysis_results/<run_id>/<填充率>/，跨填充率桥接图放在根目录 comparison_results/<run_id>/。PNG/SVG 均由同一最终图状态保存。sample_2/3 未进入本次处理。

跨批图目录：D:\MyProject\post_tensile_test\comparison_results\analysis_20261017
数值与审查报告目录：D:\MyProject\post_tensile_test\analysis_results\analysis_20261017

- 60%：[原始力–位移图](D:/MyProject/post_tensile_test/1016/60/analysis_results/analysis_20261017/raw_force_displacement.png)、[拟合图](D:/MyProject/post_tensile_test/1016/60/analysis_results/analysis_20261017/fit_curves.png)、[逐根结果](D:/MyProject/post_tensile_test/1016/60/analysis_results/analysis_20261017/fit_results.csv)、[批次对照](D:/MyProject/post_tensile_test/analysis_results/analysis_20261017/60/batch_comparison.png)。
- 70%：[原始力–位移图](D:/MyProject/post_tensile_test/1016/70/analysis_results/analysis_20261017/raw_force_displacement.png)、[拟合图](D:/MyProject/post_tensile_test/1016/70/analysis_results/analysis_20261017/fit_curves.png)、[逐根结果](D:/MyProject/post_tensile_test/1016/70/analysis_results/analysis_20261017/fit_results.csv)、[批次对照](D:/MyProject/post_tensile_test/analysis_results/analysis_20261017/70/batch_comparison.png)。
- 80%：[原始力–位移图](D:/MyProject/post_tensile_test/1016/80/analysis_results/analysis_20261017/raw_force_displacement.png)、[拟合图](D:/MyProject/post_tensile_test/1016/80/analysis_results/analysis_20261017/fit_curves.png)、[逐根结果](D:/MyProject/post_tensile_test/1016/80/analysis_results/analysis_20261017/fit_results.csv)、[批次对照](D:/MyProject/post_tensile_test/analysis_results/analysis_20261017/80/batch_comparison.png)。
- 90%：[原始力–位移图](D:/MyProject/post_tensile_test/1016/90/analysis_results/analysis_20261017/raw_force_displacement.png)、[拟合图](D:/MyProject/post_tensile_test/1016/90/analysis_results/analysis_20261017/fit_curves.png)、[逐根结果](D:/MyProject/post_tensile_test/1016/90/analysis_results/analysis_20261017/fit_results.csv)、[批次对照](D:/MyProject/post_tensile_test/analysis_results/analysis_20261017/90/batch_comparison.png)。

运行命令：

```powershell
& "C:\Users\zhu_g\.conda\envs\abqinter\python.exe" -X utf8 -B "D:\MyProject\post_tensile_test\analyze_tensile_batches.py" --root "D:\MyProject\post_tensile_test" --run-id "analysis_20261017"
```

重新运行必须使用新的 --run-id，避免覆盖已有输出。
