Repository: zhugx-zju/fgm_dic

# DIC 位移与二维模量反演

**当前主计算为全域DIC连续七区：** 从`all_region`按既定材料坐标截取七个连续16 mm目标区，取实际数据交集后为105.995085×18.484156 mm。368×65个DIC参考点直接作为有限元节点，形成367×64个Q4单元、23,920个独立模量参数。定义、数值状态及结果见[全域七区记录](docs/dic_full_workflow_20261020.md)。

**日常计算只修改 [dic_case_config.py](dic_case_config.py)。** 文件顶部统一选择实验DIC／分层合成／节点合成、DIC／指定网格、H1／Huber-TV、分量权重、泊松比和γ范围。然后依次运行下面四个默认脚本，无需切换配置文件。新结果按`RUN_NAME`保存到`results/dic_full/<RUN_NAME>/`；已有主线结果保留原位置。[选项与示例](docs/unified_configuration.md)。

**查看当前结果：双击根目录 [打开结果.html](打开结果.html)。** 页面直接进入当前实验，列出四步保存位置、云图、位移误差、模量对照及数值文件。每个步骤结束时也会打印绝对路径。

本项目的主线是：**独立材料标定 → 分区正演与 DIC 对照；180N、280N 各自的 DIC → 分别独立识别自由二维 E(x,y) → 与独立标定对照；本平台回代及跨载荷对照。** 两平台在121×19粗网格和367×64细网格上分别选γ、分别保存模量场，不做两平台联合拟合，不绑定不同 y 行，也不以分区模量作为强先验。当前协议见[两平台独立反演](docs/dic_independent_platforms_20261022.md)。

主线比较的参考约定见 [DIC—有限元坐标、位移基准与边界一致性](docs/dic_reference_consistency.md)：区分物理坐标配准、有限元三个刚体约束、残差刚体拟合与绘图居中，说明真实伸长为何保留、DIC 与 FEM 两套网格怎样连接，并列出当前代码入口和核对数值。

## 计划任务：梯度／分层材料统一高通量表征

新研究方案见 [统一反演方案（TeX）](plan/unified_gradient_layered_inverse_plan.tex) 与 [可浏览PDF](plan/unified_gradient_layered_inverse_plan.pdf)。目标是以“区域归属函数＋区内自由二维模量场”兼容连续梯度、分层常值和两者共存；模量系数与界面几何可联合识别，所有y行仍独立。数值部分比较原连续Q4方法、分层常值方法和统一方法，实验部分针对可制造分层结构，以独立标定及DIC检验新方法，并与原方法对照。

**当前为方案与先导核验阶段，尚未接入默认四步流程。** 文档给出完整表示及伴随梯度、未知量与结构先验的区分、固定／未知界面的公平协议、文献先例和JMPS目标的证据边界。区内／界面复合正则暂缓设计；数据项推导不代表含噪反演已稳定。后续测试从P0表示／积分／导数核验及P1小规模反演原型开始；正式含噪比较需先明确稳定化和选参协议。构造示意图与小核验记录保存在 `plan/unified_gradient_layered_assets/`，不是正式反演结果。

本任务采用独立研究输出（计划根目录 `results/unified_gradient_layered/`），不替换既有H1主线、不修改已有实验场与验证状态。高通量评价针对规定精度下可可靠获取的材料状态及实验／计算成本，不以节点或测点数量代替。后续测试入口、阶段状态和完成标准以该方案为准。

## 四个独立步骤

安装 `requirements.txt`。统一配置沿用73/85 mm标线中点、原始−Y递增方向和独立毫米尺度。`IDENTIFICATION_PLATFORM`选择本次独立识别平台；`GEOMETRY_REFERENCE_PLATFORM='180N'`固定共同几何，粗细网格分别给出`RUN_NAME`。H1默认50个对数等距γ覆盖10⁻¹²—10⁻⁴，每个平台只用自身DIC选参。已有180N结果保留，新补算280N独立反演。新计算在项目根目录依次执行：

```powershell
python -m script.step1_prepare_dic
python -m script.step2_forward_calibrated
python -m script.step3_inverse_dic
python -m script.step4_compare_results
```

换数据或计算选项时，修改同一配置文件并更换`RUN_NAME`，然后依次运行四个脚本。每一步自动生成云图；后续步骤核对用户配置并读取第1步冻结数据。已有数值输出拒绝覆盖。参数及逐项文件说明见 [分步骤流程](docs/dic_stepwise_workflow.md)。

| 步骤 | 保存目录（均在 CASE_OUTPUT 下） | 主要文件 |
| --- | --- | --- |
| DIC 准备 | `01_prepared/` | `云图.html`、DIC 位移云图、冻结输入与核查记录 |
| 独立正演 | `02_forward/` | `云图.html`、标定模量、各 ν 的 DIC／正演／相对误差对照、数值场 |
| DIC 反演 | `03_inverse/` | `云图.html`、二维模量、E(x)、DIC／回代／相对误差对照、识别与预测记录 |
| 比较出图 | `04_comparison/` | `打开查看结果.html`、CSV、各 ν/平台的 PNG/SVG |

浏览入口指向`results/dic_full/`。取数及实现核验位于`verification/`，同点方向对照位于`direction_check/`；旧region节点网格保留在`results/dic_mesh/`，旧粗网格保留在`results/dic/`。

日常粗网格选择`MESH_SOURCE='configured_grid'`与`CONFIGURED_ELEMENTS=(121,19)`。已有对照在`results/dic_full/coarse/`，`dic_coarse_config.py`保留其复现入口；几何、数据和载荷与细网格相同。

日常横向十倍权重直接在统一文件设置`DISPLACEMENT_COMPONENT_WEIGHTS=(1.,10.)`。已有`dic_uy10_config.py`及`results/dic_full/uy10/`保留其复现定义。系数表示面积加权的残差平方权重；协议及状态见[十倍横向权重](docs/dic_uy10_workflow_20261021.md)。

正则对照使用`dic_tv_config.py`及`results/dic_full/tv/`；δ=10阈值对照为`dic_tv10_config.py`及其`delta10/`。四步指定相应`--config`，同一粗网格、等权重，Huber-TV与原H1分别选γ。δ=1未得到有效拐点，δ=10已完成但横向误差没有实质改善。定义、核验和状态见[Huber-TV对照](docs/dic_tv_workflow_20261021.md)。

分层正问题位移的无噪声恢复采用`dic_synthetic_config.py`与节点表示对照`dic_synthetic_nodal_config.py`，仍用原四步入口，结果另存`results/dic_full/synthetic/`。固定已知ν、同粗网格与观测，区分正则偏差、突变界面表示和实验额外偏差；合成恢复不能唯一归因DIC误差。协议及结果见[合成恢复](docs/synthetic_recovery_20261021.md)。

误差云图统一采用百分比：位移误差以对应平台 DIC 去除三个刚体分量后的分量 RMS 归一化，避免逐点除以过零位移；原始残差仍以 mm 保存。第 2 步直接展示正演与 DIC 的并排对照，无需等到第 4 步。

# PLA 单轴拉伸数据

当前有效结果：1013 保留 `modulus_20261013_165808`；1016 和跨批次研究使用 `analysis_20261017`。

- [1016 单批分析报告](1016/analysis_results/analysis_20261017/analysis_report.md)：组均值、逐根相对偏差、各填充率原始曲线和拟合入口。
- [1013–1016 桥接报告](analysis_results/analysis_20261017/batch_comparison_report.md)：60%/90%桥接、旧70%/80%诊断，以及三种选段口径的区别。
- [混合批次模量—填充率分析](analysis_results/mixed_infill_20261017/linearity_report.md)：1013的40%、50%、60%、90%、100%与1016的70%、80%，比较线性近似、残差与逐根选段敏感性。
- [混合批次模量—填充率主图](comparison_results/mixed_infill_20261017/modulus_vs_infill.png)：34根试样、7个组均值及标准差，保留批次标记。
- `1016/<填充率>/analysis_results/analysis_20261017/`：该组新批试样的原始曲线、拟合图和结果。
- `1016/comparison_results/analysis_20261017/`：仅1016各填充率的总对比图。
- `analysis_results/analysis_20261017/<填充率>/`：两批在该填充率下的对照。
- `comparison_results/analysis_20261017/`：跨填充率的两批总对比图。

`fit_results.csv` / `group_summary.csv` 沿用原同填充率优先共同窗口的方法，不强求两批共窗。`individual_optimal_*` 为每根试样独立选段的补充对照，不覆盖主结果。`matched_*` 为跨批同应力段的诊断比较。各方法不能混作同一套标定参数。

相对偏差定义：`100 × |组均值 − 该试样模量| / 该试样模量`，反映组均值代表这些试样的偏差，并非相对于真实材料模量的测量误差。

原始工作簿、尺寸记录和sample_2/3保持不变。旧试运行结果与重复复现结果从活动目录清理，先存入 `analysis_archive/obsolete_analysis_20261017.zip`；清理清单和逐文件校验值位于同目录。

复现使用abqinter环境，必须指定未使用过的运行编号：

```powershell
& 'C:\Users\zhu_g\.conda\envs\abqinter\python.exe' -X utf8 -B 'D:\MyProject\post_tensile_test\analyze_tensile_batches.py' --root 'D:\MyProject\post_tensile_test' --run-id '新的运行编号'
```

File: post_tensile_test/analysis_results/mixed_infill_20261017/linearity_report.md
# 混合批次的模量—填充率关系

## 结论

在本次40%–100%名义填充率范围，线性函数可作为简洁的近似描述，但不能据此认定严格线性。7个组均值的R²=0.97406，最大均值相对偏差=5.67%。
70%和80%的均值位于直线下方，最高填充率回到直线上方，存在系统残差。由于这两个中间点恰好来自另一批次，曲率、批次偏移与模量选段效应不能由这个拼接数据集单独区分。

## 数据与计算口径

仅选1013的40%、50%、60%、90%、100%，及1016的70%、80%；共34根、7个填充率。没有加入1016的60%/90%，没有使用1013的70%/80%，没有进行批次倍率校正。
主分析沿用原同填充率优先共同窗口结果。敏感性分析对所有填充率统一使用逐根独立选段结果，两个口径不交叉混用。本分析只读取已验证的试样模量，不改变原始曲线或重新挑选拟合段。
以每组均值等权拟合E=a+bρ，ρ为0.4–1.0的填充率比例。不是把均值按试样数或估计方差加权；目标是七个填充率同等重要。另保存全部试样等权OLS系数用于核对。
图中淡点为单根试样，实心符号和误差棒为均值±组内标准差（不是置信区间），颜色与符号保留批次身份。

| 填充率 | 来源批次 | n | E均值±标准差 (MPa) | 线性预测 (MPa) | 均值−预测/均值 |
| --- | --- | ---: | ---: | ---: | ---: |
| 40% | 1013 | 5 | 1231.9 ± 56.0 | 1210.2 | +1.76% |
| 50% | 1013 | 5 | 1396.4 ± 76.6 | 1394.3 | +0.15% |
| 60% | 1013 | 5 | 1638.7 ± 138.0 | 1578.4 | +3.68% |
| 70% | 1016 | 5 | 1708.3 ± 26.7 | 1762.4 | -3.17% |
| 80% | 1016 | 5 | 1842.1 ± 46.5 | 1946.5 | -5.67% |
| 90% | 1013 | 4 | 2120.1 ± 34.5 | 2130.6 | -0.50% |
| 100% | 1013 | 5 | 2399.6 ± 69.9 | 2314.6 | +3.54% |

## 线性经验式

E(MPa) = 473.9709 + 1840.6514 ρ，ρ∈[0.4,1.0]。
若填充率p按40、50、…、100输入：E(MPa) = 473.9709 + 18.4065 p。每提高10个百分点，对应平均增加约184.1 MPa。
组均值训练RMSE=60.08 MPa，组均值平均绝对相对偏差=2.64%。34根个体相对于该均值模型的R²=0.94412，不能把组均值R²误读为每根试样精度。
80%残差为负，直线高估其组均值。不同填充率局部偏差应保留，不应只报告整体R²。

## 是否需要二次项

只比较事先选定的一次和二次模型，不搜索更高阶。交叉检验每次整组留出一个填充率，用其余6个均值拟合，再预测被留出的组均值。每次剔除该组全部试样，避免同一填充率同时出现在拟合和检验中。
这是同一小数据集内的探索性交叉检验，不是独立外部测试；40%/100%留出折属于边界外推，已包括在误差中。

| 模量选段口径 | E–填充率模型 | 训练R²（7个均值） | 训练RMSE (MPa) | 留一填充率RMSE (MPa) | 留一平均相对误差 |
| --- | --- | ---: | ---: | ---: | ---: |
| 同组优先共同窗口 | 线性 | 0.97406 | 60.08 | 86.63 | 3.70% |
| 同组优先共同窗口 | 二次 | 0.98356 | 47.82 | 94.77 | 4.51% |
| 逐根独立窗口 | 线性 | 0.96833 | 68.58 | 94.70 | 3.82% |
| 逐根独立窗口 | 二次 | 0.97818 | 56.93 | 100.14 | 4.96% |

二次项提高训练R²至0.98356，但主分析留一误差从86.63增加至94.77 MPa；在本次比较中，尚未显示二次模型的预测优势。不能把这一结果反过来当作严格线性的证明。

## 选段敏感性

将全部34根统一换为逐根独立选段后，直线为E=448.6455+1896.1713ρ MPa；R²=0.96833，最大组均值偏差=8.34%，留一RMSE=94.70 MPa。
整体近似随填充率增加的趋势对选段口径保持，但局部误差受选段影响，尤其是80%。主结果没有因为另一口径更接近直线而被替换。

## 使用边界

该关系针对名义填充率、外轮廓截面积定义的表观试样模量，不是PLA实体材料本征模量，也不是相对密度的直接定律。打印壁层、内部构型和实测相对密度没有由本次回归识别。
只建议作为40%–100%范围内的初步经验标定。正截距不应解释为0%填充率的实际模量，也不应外推到此范围以外。原始曲线局部高R²不能单独保证选中的都是初始可恢复弹性段。
混合数据集没有在同一填充率下保留两批重复，因而本图不能证明两批可互换。此前桥接差异仍是使用该经验式时的系统不确定性，未被拟合误差或标准差完整覆盖。

## 文件与复现

[主图](D:/MyProject/post_tensile_test/comparison_results/mixed_infill_20261017/modulus_vs_infill.png)、[主图SVG](D:/MyProject/post_tensile_test/comparison_results/mixed_infill_20261017/modulus_vs_infill.svg)、[选段与曲率对照图](D:/MyProject/post_tensile_test/comparison_results/mixed_infill_20261017/selection_method_sensitivity.png)。
数值：selected_specimens.csv、group_summary_and_residuals.csv、model_comparison.csv、leave_one_infill_out.csv。元数据保存来源哈希、数据选择、系数、环境与脚本哈希。

```powershell
& "C:\Users\zhu_g\.conda\envs\abqinter\python.exe" -X utf8 -B "D:\MyProject\post_tensile_test\analyze_modulus_infill.py" --root "D:\MyProject\post_tensile_test" --source-run "analysis_20261017" --run-id "mixed_infill_20261017"
```

复现时需使用新的--run-id，避免覆盖当前结果。
