Repository: zhugx-zju/fgm_dic

# DIC 位移与二维模量反演

**当前主计算为全域DIC连续七区：** 从`all_region`按既定材料坐标截取七个连续16 mm目标区，取实际数据交集后为105.995085×18.484156 mm。368×65个DIC参考点直接作为有限元节点，形成367×64个Q4单元、23,920个独立模量参数。定义、数值状态及结果见[全域七区记录](docs/dic_full_workflow_20261020.md)。

**日常计算只修改 [dic_case_config.py](dic_case_config.py)。** 文件顶部统一选择实验DIC／分层合成／节点合成、DIC／指定网格、H1／Huber-TV、分量权重、泊松比和γ范围。然后依次运行下面四个默认脚本，无需切换配置文件。新结果按`RUN_NAME`保存到`results/dic_full/<RUN_NAME>/`；已有主线结果保留原位置。[选项与示例](docs/unified_configuration.md)。

**查看当前结果：双击根目录 [打开结果.html](打开结果.html)。** 页面直接进入当前实验，列出四步保存位置、云图、位移误差、模量对照及数值文件。每个步骤结束时也会打印绝对路径。

本项目的主线是：**独立材料标定 → 分区正演与 DIC 对照；180N、280N 各自的 DIC → 分别独立识别自由二维 E(x,y) → 与独立标定对照；本平台回代及跨载荷对照。** 两平台在121×19粗网格和367×64细网格上分别选γ、分别保存模量场，不做两平台联合拟合，不绑定不同 y 行，也不以分区模量作为强先验。当前协议见[两平台独立反演](docs/dic_independent_platforms_20261022.md)。

主线比较的参考约定见 [DIC—有限元坐标、位移基准与边界一致性](docs/dic_reference_consistency.md)：区分物理坐标配准、有限元三个刚体约束、残差刚体拟合与绘图居中，说明真实伸长为何保留、DIC 与 FEM 两套网格怎样连接，并列出当前代码入口和核对数值。

## 计划任务：梯度／分层材料统一高通量表征

新研究方案见 [统一反演方案（TeX）](plan/unified_gradient_layered_inverse_plan.tex) 与 [可浏览PDF](plan/unified_gradient_layered_inverse_plan.pdf)。目标是以“区域归属函数＋区内自由二维模量场”兼容连续梯度、分层常值和两者共存；模量系数与界面几何可联合识别，所有y行仍独立。数值部分比较原连续Q4方法、分层常值方法和统一方法，实验部分针对可制造分层结构，以独立标定及DIC检验新方法，并与原方法对照。

**当前为方案与先导核验阶段，尚未接入默认四步流程。** 文档给出完整表示及伴随梯度、未知量与结构先验的区分、固定／未知界面的公平协议、文献先例和JMPS目标的证据边界。区内／界面复合正则暂缓设计；数据项推导不代表含噪反演已稳定。后续测试从P0表示／积分／导数核验及P1小规模反演原型开始；正式含噪比较需先明确稳定化和选参协议。构造示意图与小核验记录保存在 `plan/unified_gradient_layered_assets/`，不是正式反演结果。

本任务采用独立研究输出（计划根目录 `results/unified_gradient_layered/`），不替换既有H1主线、不修改已有实验场与验证状态。高通量评价针对规定精度下可可靠获取的材料状态及实验／计算成本，不以节点或测点数量代替。后续测试入口、阶段状态和完成标准以该方案为准。

## 四个独立步骤

安装 `requirements.txt`。统一配置沿用73/85 mm标线中点、原始−Y递增方向和独立毫米尺度。`IDENTIFICATION_PLATFORM`选择本次独立识别平台；`GEOMETRY_REFERENCE_PLATFORM='180N'`固定共同几何，粗细网格分别给出`RUN_NAME`。H1默认50个对数等距γ覆盖10⁻¹²—10⁻⁴，每个平台只用自身DIC选参。已有180N结果保留，新补算280N独立反演。新计算在项目根目录依次执行：

```powershell
python -m script.step1_prepare_dic
python -m script.step2_forward_calibrated
python -m script.step3_inverse_dic
python -m script.step4_compare_results
```

换数据或计算选项时，修改同一配置文件并更换`RUN_NAME`，然后依次运行四个脚本。每一步自动生成云图；后续步骤核对用户配置并读取第1步冻结数据。已有数值输出拒绝覆盖。参数及逐项文件说明见 [分步骤流程](docs/dic_stepwise_workflow.md)。

| 步骤 | 保存目录（均在 CASE_OUTPUT 下） | 主要文件 |
| --- | --- | --- |
| DIC 准备 | `01_prepared/` | `云图.html`、DIC 位移云图、冻结输入与核查记录 |
| 独立正演 | `02_forward/` | `云图.html`、标定模量、各 ν 的 DIC／正演／相对误差对照、数值场 |
| DIC 反演 | `03_inverse/` | `云图.html`、二维模量、E(x)、DIC／回代／相对误差对照、识别与预测记录 |
| 比较出图 | `04_comparison/` | `打开查看结果.html`、CSV、各 ν/平台的 PNG/SVG |

浏览入口指向`results/dic_full/`。取数及实现核验位于`verification/`，同点方向对照位于`direction_check/`；旧region节点网格保留在`results/dic_mesh/`，旧粗网格保留在`results/dic/`。

日常粗网格选择`MESH_SOURCE='configured_grid'`与`CONFIGURED_ELEMENTS=(121,19)`。已有对照在`results/dic_full/coarse/`，`dic_coarse_config.py`保留其复现入口；几何、数据和载荷与细网格相同。

日常横向十倍权重直接在统一文件设置`DISPLACEMENT_COMPONENT_WEIGHTS=(1.,10.)`。已有`dic_uy10_config.py`及`results/dic_full/uy10/`保留其复现定义。系数表示面积加权的残差平方权重；协议及状态见[十倍横向权重](docs/dic_uy10_workflow_20261021.md)。

正则对照使用`dic_tv_config.py`及`results/dic_full/tv/`；δ=10阈值对照为`dic_tv10_config.py`及其`delta10/`。四步指定相应`--config`，同一粗网格、等权重，Huber-TV与原H1分别选γ。δ=1未得到有效拐点，δ=10已完成但横向误差没有实质改善。定义、核验和状态见[Huber-TV对照](docs/dic_tv_workflow_20261021.md)。

分层正问题位移的无噪声恢复采用`dic_synthetic_config.py`与节点表示对照`dic_synthetic_nodal_config.py`，仍用原四步入口，结果另存`results/dic_full/synthetic/`。固定已知ν、同粗网格与观测，区分正则偏差、突变界面表示和实验额外偏差；合成恢复不能唯一归因DIC误差。协议及结果见[合成恢复](docs/synthetic_recovery_20261021.md)。

误差云图统一采用百分比：位移误差以对应平台 DIC 去除三个刚体分量后的分量 RMS 归一化，避免逐点除以过零位移；原始残差仍以 mm 保存。第 2 步直接展示正演与 DIC 的并排对照，无需等到第 4 步。

# PLA 单轴拉伸数据

当前有效结果：1013 保留 `modulus_20261013_165808`；1016 和跨批次研究使用 `analysis_20261017`。

- [1016 单批分析报告](1016/analysis_results/analysis_20261017/analysis_report.md)：组均值、逐根相对偏差、各填充率原始曲线和拟合入口。
- [1013–1016 桥接报告](analysis_results/analysis_20261017/batch_comparison_report.md)：60%/90%桥接、旧70%/80%诊断，以及三种选段口径的区别。
- [混合批次模量—填充率分析](analysis_results/mixed_infill_20261017/linearity_report.md)：1013的40%、50%、60%、90%、100%与1016的70%、80%，比较线性近似、残差与逐根选段敏感性。
- [混合批次模量—填充率主图](comparison_results/mixed_infill_20261017/modulus_vs_infill.png)：34根试样、7个组均值及标准差，保留批次标记。
- `1016/<填充率>/analysis_results/analysis_20261017/`：该组新批试样的原始曲线、拟合图和结果。
- `1016/comparison_results/analysis_20261017/`：仅1016各填充率的总对比图。
- `analysis_results/analysis_20261017/<填充率>/`：两批在该填充率下的对照。
- `comparison_results/analysis_20261017/`：跨填充率的两批总对比图。

`fit_results.csv` / `group_summary.csv` 沿用原同填充率优先共同窗口的方法，不强求两批共窗。`individual_optimal_*` 为每根试样独立选段的补充对照，不覆盖主结果。`matched_*` 为跨批同应力段的诊断比较。各方法不能混作同一套标定参数。

相对偏差定义：`100 × |组均值 − 该试样模量| / 该试样模量`，反映组均值代表这些试样的偏差，并非相对于真实材料模量的测量误差。

原始工作簿、尺寸记录和sample_2/3保持不变。旧试运行结果与重复复现结果从活动目录清理，先存入 `analysis_archive/obsolete_analysis_20261017.zip`；清理清单和逐文件校验值位于同目录。

复现使用abqinter环境，必须指定未使用过的运行编号：

```powershell
& 'C:\Users\zhu_g\.conda\envs\abqinter\python.exe' -X utf8 -B 'D:\MyProject\post_tensile_test\analyze_tensile_batches.py' --root 'D:\MyProject\post_tensile_test' --run-id '新的运行编号'
```

File: post_tensile_test/数据说明.md
# 当前拉伸资料

当前项目只分析1023目录中的本次打印试样，不进行不同批次填充率结果比较。旧日期的拉伸分析输出及重复首轮输出已移除，保留基础标定modulus_20261026_28_final及本次逐根选段研究individual_3pct_monotone_20261026_final。

2026-10-26按用户指定的当前打印试样，从40%–100%七组、每组4根拉伸工作簿及28根尺寸记录表重新计算等效杨氏模量。结果保存在[标定报告](1023/analysis_results/modulus_20261026_28_final/analysis_report.md)与[参数汇总](1023/analysis_results/modulus_20261026_28_final/group_summary.csv)，逐组图表在各填充率目录下的同名运行目录。原始工作簿、制造资料及当前最终标定结果均保留原字节；旧分析脚本仅保留为来源，运行入口为lib.tensile_calibration。

默认线性条件下27根有效，50-4的变形通道峰前存在回退且无合格窗口，因此50%均值使用3根，其他组各4根。批次标签1023按用户提供目录记录，未将目录标签当作独立的日期核验。拟合条件、窗口敏感性、单位解释及独立回归核验见新结果中的analysis_report.md。

用户进一步要求逐根选段，并使每根模量相对本组均值偏差≤3%、组均值随填充率不减。已检查16套不施加组内／单调约束的逐根规则，没有一套同时满足全部28根和上述两项要求。按统一线性合格条件，将两项要求显式加入联合选段后找到可行解，全部28根纳入；[报告与逐根窗口](1023/analysis_results/individual_3pct_monotone_20261026_final/analysis_report.md)同时保留同候选池的独立逐根对照。低离散和单调性是选择约束，不能当作独立实测验证，不覆盖基础标定或自动替换日常DIC标定配置。

当前四步DIC计算仍缺逐帧DIC CSV、同步净力及材料位置资料，配置说明见../docs/input_setup.md。本次没有启动该四步计算。
